Repository: dibisa/wi-thesis-template

File: chapters/chapter1.tex.bak (part 1 of 4)
% chapter1.tex -- Chapter 1: Introduction
%
% Natural Rubber Latex Thesis
% Auto-generated from Word document - 2026-01-27 21:03:34

By

Oliyad Dibisa

A dissertation submitted in partial fulfillment of

the requirements for the degree of

Doctor of Philosophy

Mechanical Engineering

at the

UNIVERSITY OF WISCONSIN--MADISON

2026

Date of final oral examination: 01/01/2100

The dissertation is supervised by the following members of the Final Oral Committee:

Xiao Kuang, Assistant Professor, Mechanical Engineering

Tim A. Osswald, Professor of Emeritus

I will insert my dedication here.

Background and Significance

Materials or processes are sustainable only if their mass, energy, and toxicity flows can be maintained over time without imposing unacceptable burdens on ecosystems, workers, or future waste managers. In polymers, this immediately forces us to separate labels that are commonly conflated: bio-based, which are carbon sourced from contemporary biomass; biodegradables are polymers that undergo microbial mineralization under specific conditions; compostable, which are biodegradable under standardized composting conditions; and circular, which is controlled end-of-life cases such that keeping carbon and value in use through reuse/recycling and reserving biodegradation. Long before the petrochemical era, society already lived in a world of consumer biopolymers. Natural polymers, for example, such as proteins, polysaccharides, and plant resins, were processed into fibers, coatings, molded goods, and medical materials, often with surprisingly sophisticated empirical know-how. A canonical example of a plant polymer is silk. The legend of Empress Si Ling-Chi traces a multi-millennia origin story in which silk production and formulation were treated as strategic secrets, restricted for centuries before spreading through trade networks. And for roughly the first half of the 20th century, before synthetics fully dominated, many bio-derived materials still occupied real consumer space, for example, casein plastics, natural resins, natural fibers, because they were accessible, workable, and ``good enough'' for the specification culture of the time.

Many historical biopolymer feedstocks carried serious liabilities that modern manufacturing cannot tolerate, such as ethical and supply constraints. In the latter, as with animal-derived materials, examples include competition with food or farmland, large seasonal variability, and intrinsic components that must be removed or modified to achieve biocompatibility or consistent performance. Silk is a clear example of the broader point. Despite excellent mechanical behavior, biomedical use encountered biocompatibility issues that required additional extraction/refinement steps to remove sericin-related responses, which then altered handling and performance and did not fully eliminate all limitations.

When DuPont hired Wallace Hume Carothers, the development pathway that culminated in nylon created a materials regime defined by scalability, reproducibility, and tunable functionality. By 1938 nylon had already begun displacing silk in major consumer applications, and the larger pattern became clear: synthetics could be produced at scale, with standardized specs, and engineered into families of materials that were not geographically bound to particular crops or ecosystems. Over the following decades, that advantage compounded until synthetic polymers became the default material platform by the 1970s and 1980s.

Despite the breadth of synthetic polymer innovation, \ac{NR}, one of the oldest biopolymers, has not been replaced across many critical applications. This persistence indicates that natural rubber occupies a unique performance niche among elastomers. Natural rubber latex is a high-value biosynthesized elastomeric platform, but its full potential is limited by processing constraints, preservation chemistry, and the inherent variability of a living colloidal system. The central aim of this dissertation is to address technical problems that can expand natural rubber latex into more versatile, high-performance, and biocompatible material routes, while retaining its established advantages.

\textbf{Developing Circular Economies}

So why are we considering a return to biopolymers? The very durability and versatility that render petrochemical polymers valuable have also led to significant waste management challenges and associated externalities on a national scale. A striking statistic highlighted in the literature on historical biopolymers is that over 25 million tons of plastic were introduced into the U.S. municipal solid waste (MSW) stream in 2001, with non-biodegradable plastic waste constituting over 11\% of MSW, a sharp increase from approximately 1\% in 1960. The issues of incineration and litter further exacerbate health, pollution, and aesthetic concerns. Nevertheless, the transition back to biopolymers is not a simple endeavor; correlation does not imply causation. The ``\1'' natural polymers of the past, characterized by their bio-incompatibility and processing difficulties, cannot straightforwardly compete with the optimized performance of contemporary synthetics. However, there is one notable exception to this synthetic dominance: Natural Rubber.

Current research into the development of circular economies within sustainable polymers focuses on the process of pathogenesis. Bacteria naturally synthesize a variety of polymer classes, including polysaccharides, polyesters, polyamides, and polyphosphates. Recent studies emphasize the potential to repurpose these biopolymers, traditionally linked to pathogenesis or survival, into advanced materials. For instance, polyhydroxyalkanoates (PHAs) are synthesized by bacteria that convert metabolic intermediates (hydroxyacyl-CoA) into polymers through the action of PHA synthase, storing the resultant products as hydrophobic intracellular inclusions. Depending on their composition, PHAs can manifest as either thermoplastics or elastomer-like materials. Similarly, natural rubber, which is initially found in nature as a latex, is produced in a manner that parallels the biosynthesis of polymers within a cellular context. In plant cells known as laticifers, soluble Isopentenyl Pyrophosphate (IPP) exists in the latex serum. The Rubber Transferase enzyme, often aided by the Rubber Elongation Factor (REF), is situated on the surface of the rubber particle, where it captures IPP and incorporates it into the polyisoprene chain within the particle.

\ac{NRL} aligns with several circular economy objectives because it is a renewable feedstock and is already produced at a commodity scale for high-value applications. Those applications are tires, gloves, balloons, gaskets, hoses, etc. Dong et al. evaluated four concrete-conveying rubber hoses that differed only in inner liner formulation, which affected composition and service life. They used ReCiPe 2016 methods, with an integrated life-cycle assessment and cost framework that monetized endpoint damages alongside conventional costs. The baseline hose used a mix of 30 parts natural rubber and 70 parts polybutadiene rubber. In contrast, sample S I kept the same ratio but changed the additive package, sample S II increased natural rubber to 60 parts and reduced polybutadiene to 40 parts, while sample S III used 40 parts natural rubber and 60 parts polybutadiene with a focus on abrasion resistance. Consequently, the baseline hose exhibited the highest level of abrasion and the lowest concrete volume conveyed, while S III demonstrated the lowest abrasion and the highest volume, highlighting a trade-off between durability and functionality. A structured questionnaire survey was developed, focusing on three specific life cycle stages: the production and transportation stage, the use stage, and the end-of-life stage. The findings revealed that the impacts of industrial and fossil energy are lower for the baseline, whereas S III consistently shows the highest impact due to its longer service life. In terms of water and mining depletion, the baseline recorded the lowest values, while S III had the highest. For mineral resource depletion, S I had the lowest impact, and S II the highest; this indicates that the composite formulation of the inner rubber layer plays a more significant role than service life. These formulations consist of metal accelerants, steel wire, carbon black, and synthetic polymers. Regarding particulate matter formation and agricultural land occupation, S III ranks the highest while S I ranks the lowest, according to the midpoint table values. The authors attribute the differences in the composition of the inner layer and the additives to factors beyond just service life. In the climate change midpoint category, S II is the lowest option, while S III is the highest for the one-hose functional unit. The formulation of S II increases the natural rubber fraction in the inner layer relative to the synthetic content, leading to reduced greenhouse gas emissions during the material phase. In contrast, S III\textquotesingle s formulation and service-life profile result in increased total emissions per hose in their model.

\textbf{Meeting Global Demand and Feedstock Diversification}

Natural rubber remains difficult to replace because its cis-1,4 polyisoprene chains, which undergo strain-induced crystallization, offer a mix of green strength, fatigue resistance, resilience, and low heat buildup, which many synthetic elastomers can only partly match or require more complex formulations. This is why natural rubber is used in tires, belts, hoses, vibration isolators, footwear, and medical goods, with tire manufacturing accounting for the majority of demand. In the European Union (EU), about three-quarters of natural rubber consumption is for tires. Global production shows both maturity and limitations: in 2019, it reached around 13.6 million tonnes, up from 3 million in 2010, and is approaching the approximately 15.1 million tonnes produced from synthetic rubber. About 85\% of the natural rubber supply is tied to smallholder farming systems. These strengths for resilience and livelihoods also pose challenges for maintaining quality, ensuring supply stability, and expanding capacity quickly, especially as weather, disease, and price fluctuations intersect with rising demand for transport and infrastructure.

Feedstock diversification is the practical hedge against those bottlenecks. Hevea, the primary source of natural rubber, is limited to tropical regions and is susceptible to various biological vulnerabilities. To address these issues, alternative latex crops like guayule (Parthenium argentatum) and rubber dandelion (Taraxacum koksaghyz) are being developed as viable sources for temperate zones. These alternatives aim to establish domestic supply chains and minimize exposure to regional shocks. These crops also open application niches, including hypoallergenic latex options, while advances in extraction and purification using tailored flocculants, chelators, and process control are improving yield and consistency. The impact on the circular economy goes beyond increasing rubber production; it requires designing a supply chain that collaboratively integrates renewable feedstocks, preservation chemistry, colloidal stability, and end-of-life strategies. In \ac{NRL} systems, advancements like ammonia-free preservation and improved control of dispersion chemistry are key technologies that influence shelf life, processability, worker safety, and ultimately determine whether renewable elastomers can meet the specifications of modern manufacturing at scale.

\textbf{Emerging Technological Interest}

Natural materials often exhibit extraordinary performance because their hierarchical structures and compositions were honed through evolution. In the specific case of elastomeric biopolymers, \ac{NRL} serves as a prime example of this complexity, containing approximately 94\% \emph{cis}-1,4-polyisoprene and 6\% non-rubber components such as proteins and lipids. Historically, industrial standardization viewed these biological residues as impurities to be removed, yet they are actually critical engineering variables that link polymer chains to form a naturally reinforced network. These components endow the material with ``\1'' and the ability to strain-crystallize, properties that synthetic analogues struggle to replicate. By shifting the design paradigm to treat these biological interfaces as functional assets rather than defects, engineers can reverse-engineer the molecular architecture found in nature. This approach allows for the creation of bioadhesives and resins that inherently possess high toughness and biocompatibility, validating the concept that the most effective route to high-performance materials is not to simplify nature's chemistry, but to mimic its functional complexity.

In elastomer processing, mastication is the classic ``make it processable'' step, which mechanically cleaves chains to reduce viscosity. The cost is irreversible chain scission that throws away the very long-chain physics that give natural rubber its fatigue resistance and crack tolerance. Quantitatively, natural rubber from latex has a number-average molecular weight around 300 kg/mol, corresponding to roughly 4,400 repeat units per chain, whereas mastication can degrade chains to roughly 440 repeat units per chain, requiring higher crosslink densities to obtain usable networks. That is the mastication paradox: you gain proper mixing, but at the cost of lower damage tolerance and less ``room'' for strain-induced crystallization to do its job. Emerging approaches challenge the idea that degradation is the price of manufacturability by leaning into low-intensity mixing, emulsion and colloid-enabled network formation, and preservation chemistries that keep the protein--lipid interface and long-chain entanglement intact, including ammonia-free routes that also reduce occupational and environmental hazards from volatile, caustic stabilizers.

The successful preservation of these intrinsic molecular properties directly unlocks advanced capabilities in \ac{AM}. A major limitation in printing high-performance elastomers is the ``\1'' where the long polymer chains needed for strength create a resin too thick to print. However, by utilizing the preserved colloidal structure of \ac{NRL}, it is possible to maintain ultra-high molecular weights within discrete particles while keeping the bulk viscosity low, akin to flowing water. This integrity allows \ac{AM} techniques to move beyond simple geometric shaping to true microstructural programming. Innovations such as rotational 3D printing can precisely control fiber orientation within a filament, mimicking natural architectures like the Bouligand structures found in arthropod shells to optimize fracture resistance. This interaction between living feedstocks and robotic control grants engineers unprecedented freedom to design responsive, hierarchical materials. By aligning the circular biology of renewable polymers with the geometric precision of \ac{AM}, manufacturing can achieve sustainability and high performance as mutually reinforcing outcomes rather than competing goals.

\textbf{Problem Statement and Research Motivation}

\textbf{Preservation Chemistry}

Fresh \ac{NRL} is a reactive biological colloid, so it will not stay ``liquid and usable'' on its own. After tapping, microbial growth and enzyme-driven chemistry shift the serum conditions, destabilize the rubber particle interface, and trigger spontaneous coagulation and putrefaction, which makes the latex malodorous and unprocessable. Preservation is therefore a logistics requirement, not an optional additive, because it must keep latex stable during storage, transport, and downstream conversion. The historical solution is alkaline preservation, where ammonia raises pH to suppress microbial activity while also stabilizing rubber particles through electrostatic repulsion, often with secondary stabilizers such as zinc oxide and TMTD. The engineering and environmental costs of this approach are now hard to ignore, as ammonia is volatile and hazardous to handle. It imposes wastewater constraints that smallholders struggle to manage, and its high alkalinity can discolor latex, corrode equipment, and increase downstream neutralization burden; meanwhile, TMTD can generate carcinogenic nitrosamines during high-temperature processing. Ammonization can also disrupt lutoids and phospholipid membranes and denature proteins, which can shift the non-rubber fraction in ways that matter for product performance and biocompatibility, and even with ammonia, the practical shelf life is commonly limited to months rather than years.

An ideal preservative for \ac{NRL}, therefore, has a clear technical job description. It must inhibit microbial growth strongly enough to prevent acidification and putrefaction; it must maintain colloidal stability by increasing surface charge and electrokinetic potential while supporting steric hydration at the particle interface; it must control trace multivalent ions through sequestration or precipitation because these ions can reduce stability and also support microbial activity. It must also be non-volatile, low-toxicity, and easy to handle, avoid discoloration and odor, minimize corrosion and effluent burden, remain compatible with established concentration and coagulation steps, and, critically, preserve the native protein--lipid interphase and molecular integrity that govern downstream mechanical performance and processing behavior.

\textbf{Preservation-aware framework for structure property relations.}

The central motivation for this research is the critical need to bridge the disconnect between \ac{NRL}\textquotesingle s microscopic properties and its macroscopic processability. \ac{NRL} is not a simple fluid, but a sophisticated colloidal suspension of polyisoprene particles modified by a complex interface of proteins and lipids. Key processing parameters, such as viscosity, yield stress, thixotropy, and post-shear recovery, are intrinsically governed by the arrangement and interaction of these particles. Since direct imaging of concentrated suspensions is challenging, rheology serves as a proxy for probing intrinsic microstructure. Techniques such as flow sweeps and small-amplitude oscillatory shear allow us to interpret data in terms of particle aggregation and network formation.

Current theoretical frameworks are insufficient for this task. This theoretical gap is compounded by practical processing constraints and a historical bias in the available data and necessitates a shift toward alternative preservation chemistries. However, switching preservatives fundamentally alters the physical properties of the latex, including surface charge density, protein conformation, and mechanical and thermal behavior. Current rheological models are ``\1''; they are calibrated almost exclusively on ammoniated Hevea latex or synthetic systems, meaning our foundational knowledge is biased toward a material standard that is becoming obsolete. Non-ammonia systems consequently exhibit ``\1'' properties that existing models cannot predict, leading to processing instabilities and end-use performance deficits.

Furthermore, these models overlook critical biological variations, such as the distinct particle size distributions observed in alternative species, such as Guayule (0.44--2µm) and Dandelion (0.35µm), which differ significantly from those of Hevea. To address this, we must benchmark \ac{NRL} across different conditions to build a unified classification framework. This framework should categorize latex based on (I) Origin (Hevea, Guayule, Dandelion), (II) Preservation System (High/Low Ammonia, TMTD, Acid-Surfactant), and (III) Quantifiable Properties (Particle Size Distribution, Solids Content, Molecular Weight). Standardizing these metrics will facilitate comparative studies, enabling the development of generalized models that can predict how specific preservation chemistries influence maximum packing fraction and viscosity. This approach shifts the industry from trial-and-error formulations to a scientifically grounded screening process for biodiverse and sustainable rubber supply chains.

\textbf{Research Objectives and Scope}

\textbf{Primary Objectives}

Natural rubber latex is processed and modeled largely through the lens of ammonia-preserved systems. As the field moves toward safer, low-to-zero ammonia preservation, latex behaves like a different material class because preservation chemistry alters the particle interface, non-rubber constituents, and network formation. The result is a gap: we do not yet have a unified structure--rheology--processability framework that spans preservation conditions, so engineering choices become trial-and-error, and advanced manufacturing routes remain underexploited.

\textbf{Research scope}

This thesis builds a preservation-aware framework that links measurable microstructure and chemistry to rheology and manufacturability, then uses that understanding to enable sustainable processing routes, including photocurable latex systems for additive manufacturing.

Aim 1: Map how preservation chemistry reshapes flow and microstructure

Aim 2: Identify preservation-dependent chemical and dynamical signatures using high-sensitivity \ac{NMR}

Aim 3: Translate preserved latex into manufacturable, photocurable feedstocks for additive manufacturing

Chapter 2

Literature review

\textbf{Molecular Structure and Colloidal Stabilization}

Elastomers are long-chain viscoelastic polymers with low cross-linking density. Because of weak intermolecular interactions, polymer chains elongate significantly, up to 10 times their original length, when under load and return to their original form when the load is released. Compared to other polymers, elastomers are highly elastic. Amorphous polymers lack a long-range ordered structure, with molecular chains arranged randomly and without crystalline regions. These polymers are commonly used in applications requiring rigidity, transparency, and ease of processing; examples include polystyrene, polymethyl methacrylate, and polycarbonate. In contrast, semicrystalline polymers contain both amorphous and crystalline regions, with tightly packed, ordered chains and randomly arranged regions. This dual structure gives semi-crystalline polymers a combination of rigidity and toughness, with common examples including polyethylene, polypropylene, and polyamide. Semi-crystalline polymers restrict the movement of molecular chains, resulting in less pronounced viscoelastic effects than amorphous polymers. The crystalline regions provide stability, leading to lower creep and relaxation at room temperature. In contrast, amorphous polymers often exhibit pronounced creep and relaxation due to the mobility of their molecular chains. The viscoelastic response of elastomers depends strongly on the degree of crosslinking and on the temperature relative to their glass transition temperature.

\begin{figure}
\centering
\includegraphics[width=6.5in,height=2.79583in,alt={A diagram of different types of data Description automatically generated with medium confidence}]{media/image1.png}
\caption{Figure 1 (Left) Stress-strain behavior of different types of polymers. (Right) Comparison of the mechanical properties of 3 different forms of rubber.}
\end{figure}

Elastomers can be classified into two categories based on cross-linking: chemically cross-linked (thermoset elastomers) and physically cross-linked (thermoplastic elastomers, TPE) {[}3{]}. These materials are characterized by their unique mechanical properties, such as hardness, tensile strength, toughness, and strain stress source flexibility, demonstrating hyper-elasticity with substantial recoverable strain under low-stress conditions {[}4{]}. Elastomers include natural rubber, silicone rubber, and synthetic organic rubbers like styrene-butadiene rubber, nitrile rubber, and polyurethanes.

The stress-strain behavior of rubber has been further explained using theoretical models that account for its elastic properties. For example, the neo-Hookean model, derived from statistical mechanics, describes the stress-strain behavior of rubber at moderate strains by assuming an ideal elastomer with a network of cross-linked polymer chains, each behaving like a Gaussian chain, with elasticity driven by entropy. The Mooney-Rivlin model extends this by considering the second invariants of the deformation tensor, providing a strain energy function that better fits experimental data over a broader range of strains. Additionally, models that account for the limiting extensibility of polymer chains, such as the one with a strain energy function incorporating a constant related to the maximum possible extension of the network chains, are particularly useful for describing rubber\textquotesingle s behavior at very high strains, where the neo-Hookean and Mooney-Rivlin models may fail.

In elastomers, elasticity is driven by thermodynamics, in which the restoring force during stretching is related to entropy changes rather than to internal energy. When rubber is stretched, polymer chains become more ordered, thereby decreasing entropy; upon stress release, they return to a disordered state, thereby increasing entropy. The free energy change during deformation links to the entropy change via the equation:

{\def\LTcaptype{none} \% do not increment counter
\begin{longtable}[]{@{}
  >{\raggedright\arraybackslash}p{(\linewidth - 2\tabcolsep) * \real{0.8947}}
  >{\raggedright\arraybackslash}p{(\linewidth - 2\tabcolsep) * \real{0.1053}}@{}}
\toprule\noalign{}
\begin{minipage}[b]{\linewidth}\raggedright
\[\mathrm{\Delta}F = - T\mathrm{\Delta}S\]
\end{minipage} \& \begin{minipage}[b]{\linewidth}\raggedright
\end{minipage} \\
\midrule\noalign{}
\endhead
\bottomrule\noalign{}
\endlastfoot
\end{longtable}
}

where T is temperature, ΔS is entropy, and ΔF (force) is proportional to the negative gradient of free energy with respect to deformation. A flexible polymer chain has many configurations; stretching reduces these, lowering entropy. The force to stretch the chain comes from molecular thermal motion, which seeks to maximize entropy. This explains rubber elasticity through conformational entropy changes but doesn't account for physical failure mechanisms such as bond rupture. However, a simulation study suggests that significant enthalpic chain stretching occurs before tensile failure.

Natural Rubber Latex

Natural rubber is a biopolymer known for its hyperelasticity, biocompatibility, and abundance in nature, occurring as a colloidal sol called \emph{latex}. \ac{NRL}, a milk-like substance primarily derived from the Hevea brasiliensis tree, is a unique lyophobic colloidal dispersion of polymers that occur naturally as a metabolic product in certain plants {[}1{]}. These plants are cultivated extensively in tropical regions in a climate of about 26\textdegree{}C with an average annual rainfall of 200 cm and less than 15\textdegree{} away from the equator. These materials have been applied in dipping with products such as balloons, gloves, condoms, and other products, such as memory foam and adhesives for centers {[}2{]}.

\ac{NRL} is synthesized via a conserved isoprenoid pathway that also produces dolichols, polyprenols, and quinones {[}1{]}. The process begins with the formation of isopentenyl pyrophosphate (IPP) and dimethylallyl pyrophosphate (DMAPP) through either the mevalonate (MVA) or methylerythritol phosphate (MEP) pathway. These C5 units are polymerized in four phases, with~trans-prenyltransferases (tPTs)~in Phase 2 generating short all-trans~primers (C10--C20). The subsequent elongation, catalyzed by~cis-prenyltransferases(cPTs), introduces~cis-double bonds, forming \ac{NR}'s characteristic~cis-1,4-polyisoprene backbone. However, trace~trans-units persist at the ω-terminus due to the initial primer. This enzymatic selectivity also allows mixed configuration polyisoprenoids (dolichols) to coexist within the rubber particle lattice, influencing surface properties. The primary source \ac{NRL} is~Hevea brasiliensis, which contains rubber particles (RPs) ranging from 0.08 to 2 μm in diameter {[}2{]}. Alternative rubber-producing plants, including Guayule (Parthenium argentatum), are being explored, which produce RPs with uniform size ($\sim$0.5 μm){[}4{]}. Russian dandelion (Taraxacum koksaghyz) yields smaller RPs ($\sim$0.35 μm) with a unimodal distribution {[}5{]}. Ficus~species (F. benghalensis,~F. elastica) generate larger RPs (1.6--6.0 μm) but with comparable polymer quality {[}6{]}. \ac{NRL} is collected through tapping, an incision of the trunk that requires immediate preservation to prevent putrefaction and premature coagulation during transport and processing.

Ammonia remains the most effective preservative, stabilizing rubber particles through electrostatic repulsion while inhibiting microbial growth {[}7{]}. However, it\textquotesingle s a double-edged sword; for starters, ammonia production requires extensive resources, making it highly volatile (OSHA limits exposure to 50 ppm over an 8-hour shift), highly flammable at high concentrations, and challenging to dispose of wastewater. Its production, which relies on the energy-intensive Haber-Bosch process, makes it a significant energy consumer and a prominent emitter of greenhouse gases, accounting for 1.2\% of global anthropogenic CO₂ emissions (approximately 1.8 tons of CO₂ per ton of ammonia) {[}8{]}.

These limitations have spurred the development of alternative preservation systems, including low-ammonia combinations (0.1-0.3\% with secondary stabilizers) and completely ammonia-free options using zinc complexes or bio-based antimicrobials, as well as surfactants {[}1{]}. For example, chitosan-based systems~(derived from crustacean shells) provide antimicrobial protection but require low molecular weights and surfactants to prevent destabilization of latex particles {[}9{]}. HTT (sym-triazine derivative)~effectively preserves latex for months without the toxicity of ammonia, while improving mechanical properties such as tear strength {[}10{]}. Pasteurization~(60\textdegree{}C, 15 minutes) with pH adjustment provides short-term microbial control but increases viscosity and is ineffective for pre-spoiled latex {[}11{]}, {[}12{]}. A newer, proprietary system that AFLatex Technology LDA supplies eliminates ammonia use while maintaining colloidal stability {[}13{]}. Advantages include lower toxicity and environmental friendliness compared to traditional methods, as well as improved properties such as molecular weight, mechanical strength, and critical volume fraction. Another system is ethoxylated tridecyl alcohol (ETA) + hydrofluoric Acid (HF). ETA stabilizes latex particles, while HF reacts with glutathione to form~glutathione, an antimicrobial compound {[}14{]}.

The Theory of Natural Rubber Latex

Tanaka and Sakdapipanich's innovative framework presents a compelling solution to the materials puzzle surrounding \ac{NR}, revealing its distinct behavior as ``more structured'' compared to a simple cis-1,4-polyisoprene melt. This observation is evidenced by the presence of a gel fraction, long-chain branching signatures, and storage hardening phenomena, which they posit as emergent properties resulting from non-rubber functionalities rather than the polyisoprene backbone alone.

Their methodology is notably deconstructive, initiating with strategies such as deproteinization to remove proteins, the addition of a polar cosolvent to disrupt weak associations, and targeted cleavage of chemical linkages through techniques like transesterification/saponification and enzymatic digestions. A key aspect of their investigation is the subsequent monitoring of gel content along with molecular weight and branching metrics. The pronounced increase in gel content observed with ammonia aging, along with the differential impact of various ``handles'' (e.g., deproteinization versus transesterification) on network structure, provides compelling evidence for a dual-mechanism model. This model suggests two distinct sets of crosslinking points: one predominantly influenced by protein hydrogen bonding and the other associated with phospholipids. The testable hypothesis that leads to these conclusions is as follows: that \ac{NR} chains possess a nitrogenous functional group at one terminal end, often linked to oligopeptide-like characteristics, which is not merely a consequence of protein contamination but rather a chemically integrated component of the rubber structure. To validate this hypothesis, \ac{NR} samples can undergo enzymatic deproteinization and purification, followed by a quantitative analysis of residual nitrogen and comparison of vibrational signatures to established peptide models. Preliminary evidence hinges on the persistent nitrogen content in depolymerized natural rubber (DPNR) post-deproteinization, shown through Fourier-transform infrared (FTIR) spectroscopy and \ac{NMR} analysis, which underscore the retention of nitrogenous functionalities indicative of its potential role in forming hydrogen bonds with proteins in the latex environment.

The second postulate is that the opposing terminal is proposed to house phospholipid-derived functionalities, including phosphate and ester motifs, acting as a branching or gel ``\1'' This hypothesis entails breaking down ester-linked motifs via transesterification/saponification and specifically targeting linkages using lipases and phosphatases. Evidence gathered from these experiments demonstrates that transesterification significantly lowers gel content and eliminates phosphorus signals, suggesting a phospholipid-related contribution to the network structure. Furthermore, enzymatic cleavage experiments reveal reductions in molecular weight metrics and other relevant parameters, implicating the critical role of phospholipid-associated end groups in the branching mechanism, often conceptualized as micelle-like aggregation or polar headgroup interactions. The final hypothesis aims to delineate the specific phospholipid segment responsible for branching by employing phospholipases with varying cleavage selectivity. The experimental findings reveal marked reductions in molecular weight and intrinsic viscosity upon treatment of DPNR with phospholipases A2, B, and C, whereas phospholipase D elicited minimal changes despite reduced ester content. This evidence indicates that the choline headgroup is not the principal determinant of branch-point formation, suggesting that hydrophobic fatty-acid groups and phosphate-associated interactions at the phospholipid-linked chain end primarily govern branching behavior.

Structure-process-property of natural rubber-latex

According to documents from 2013 to 2020, the understanding of the structure--process-property relationship in uncured natural rubber remains complex, characterized by conflicting interpretations. Microscopy and colloid science predominantly suggest the presence of a particle ``corona,``\1''network``\1''chemical reactivity``\1''stability" is determined by the interplay between thermal energy and the pair potential. The total interaction free energy between two particles, each with a radius at a certain surface-to-surface gap, is expressed in terms of their combined interaction free energy.

\[U_{\text{tot}}(h) = U_{\text{vdW}}(h) + U_{\text{EDL}}(h),\]

and the dispersion is largely controlled by whether the repulsive barrier satisfies metastable dispersion \(U_{\max} \gg k_{B}T\ \)leads to rapid aggregation \(U_{\max} \lesssim k_{B}T\) . A common ``engineering'' threshold is \(U_{\max} \gtrsim 10\text{ }k_{B}T\) for practical stability, yet the system\textquotesingle s dynamics also depend on kinetic and hydrodynamic factors. When the particle surface is charged characterized by a known surface charge density \(\sigma\) or surface potential \(\psi_{0}\), ions in the liquid form an electrical double layer. In the context of an electrolyte, Coulomb interactions are screened, and within the linear Debye--Hückel approximation, the potential surrounding a particle diminishes exponentially according to \(e^{- \kappa r}/r\), where \(\kappa\) is the inverse Debye length. The Debye length is \(\lambda_{D} = 1/\kappa\), with

\[\kappa^{2} = \frac{2e^{2}N_{A}I}{\varepsilon_{m}\varepsilon_{0}k_{B}T} \Longleftrightarrow \lambda_{D} = \sqrt{\frac{\varepsilon_{m}\varepsilon_{0}k_{B}T}{2e^{2}N_{A}I}},\]

for a symmetric 1:1 electrolyte, where \(I\ \)is the ionic strength (mol/L), \(\varepsilon_{m}\)is the medium dielectric constant, \(e\ \)the elementary charge, and \(N_{A}\) Avogadro's number. An increase in ionic strength\(\ I\ correlates\ with\ a\ larger\ \kappa\ and\ consequently\ a\ shorter - ranged\ repulsion.\ \)

For two equal spheres radius \(a\) with constant surface potential often parameterized by zeta potential \(\zeta\ \)as a practical proxy, a widely used DLVO form is

\[U_{\text{EDL}}(h)\text{\:\,} \approx \text{\:\,}\frac{64\pi a\text{ }n_{\infty}k_{B}T}{\kappa}\text{\:\,}{\tanh}^{2}(\frac{e\zeta}{4k_{B}T})\text{\:\,}e^{- \kappa h},\]

where \(n_{\infty}\)is the bulk number concentration of ions. The amplitude is set by the effective surface potential (or effective charge), while the range is set by Debye length \(\lambda_{D}\). Van der Waals attraction comes from fluctuating or induced dipoles and considered to be ``always on.'' In the context of DLVO theory, it's represented by a Hamaker constant \(A\), leading to the expression for two equal spheres at small separations \(h \ll a\), under the Derjaguin approximation;

\[U_{\text{vdW}}(h)\text{\:\,} \approx \text{\:\,} - \frac{A\text{ }a}{12h}.\]

The attraction intensifies sharply at small separations (slow algebraic decay in \(h\)), so once particles cross the repulsive barrier, they can fall into a deep primary minimum, which is often effectively irreversible without significant steric or electrostatic rescue mechanisms.

Crucially, \(A\) is not just a ``material constant of the particle'' but it depends on the particle--medium--particle dielectric contrast. A common combining estimate is

\[A_{131} \approx \left( \sqrt{A_{11}}-\sqrt{A_{33}} \right)^{2},\]

for identical particles (material 1) across medium 3. Therefore, changing the solvent (medium), you can weaken or strengthen van der Waals attraction via optical/dielectric matching
