Repository: dibisa/wi-thesis-template

File: chapters/chapter2.tex.bak (part 1 of 3)
% chapter2.tex -- Chapter 2: Literature Review
%
% Natural Rubber Latex Thesis
% Auto-generated from Word document - 2026-01-27 21:06:05

\chapter{Literature Review}
\label{ch:literature-review}
\section{Molecular Structure and Colloidal Stabilization}
\label{sec:molecular-structure-and-colloidal-stabilization}

Elastomers are long-chain viscoelastic polymers with low cross-linking density. Because of weak intermolecular interactions, polymer chains elongate significantly, up to 10 times their original length, when under load and return to their original form when the load is released. Compared to other polymers, elastomers are highly elastic. Amorphous polymers lack a long-range ordered structure, with molecular chains arranged randomly and without crystalline regions. These polymers are commonly used in applications requiring rigidity, transparency, and ease of processing; examples include polystyrene, polymethyl methacrylate, and polycarbonate. In contrast, semicrystalline polymers contain both amorphous and crystalline regions, with tightly packed, ordered chains and randomly arranged regions. This dual structure gives semi-crystalline polymers a combination of rigidity and toughness, with common examples including polyethylene, polypropylene, and polyamide. Semi-crystalline polymers restrict the movement of molecular chains, resulting in less pronounced viscoelastic effects than amorphous polymers. The crystalline regions provide stability, leading to lower creep and relaxation at room temperature. In contrast, amorphous polymers often exhibit pronounced creep and relaxation due to the mobility of their molecular chains. The viscoelastic response of elastomers depends strongly on the degree of crosslinking and on the temperature relative to their glass transition temperature.

\begin{figure}
\centering
\includegraphics[width=6.5in,height=2.79583in,alt={A diagram of different types of data Description automatically generated with medium confidence}]{media/image1.png}
\caption{Figure 1 (Left) Stress-strain behavior of different types of polymers. (Right) Comparison of the mechanical properties of 3 different forms of rubber.}
\end{figure}

Elastomers can be classified into two categories based on cross-linking: chemically cross-linked (thermoset elastomers) and physically cross-linked (thermoplastic elastomers, TPE) {[}3{]}. These materials are characterized by their unique mechanical properties, such as hardness, tensile strength, toughness, and strain stress source flexibility, demonstrating hyper-elasticity with substantial recoverable strain under low-stress conditions {[}4{]}. Elastomers include natural rubber, silicone rubber, and synthetic organic rubbers like styrene-butadiene rubber, nitrile rubber, and polyurethanes.

The stress-strain behavior of rubber has been further explained using theoretical models that account for its elastic properties. For example, the neo-Hookean model, derived from statistical mechanics, describes the stress-strain behavior of rubber at moderate strains by assuming an ideal elastomer with a network of cross-linked polymer chains, each behaving like a Gaussian chain, with elasticity driven by entropy. The Mooney-Rivlin model extends this by considering the second invariants of the deformation tensor, providing a strain energy function that better fits experimental data over a broader range of strains. Additionally, models that account for the limiting extensibility of polymer chains, such as the one with a strain energy function incorporating a constant related to the maximum possible extension of the network chains, are particularly useful for describing rubber\textquotesingle s behavior at very high strains, where the neo-Hookean and Mooney-Rivlin models may fail.

In elastomers, elasticity is driven by thermodynamics, in which the restoring force during stretching is related to entropy changes rather than to internal energy. When rubber is stretched, polymer chains become more ordered, thereby decreasing entropy; upon stress release, they return to a disordered state, thereby increasing entropy. The free energy change during deformation links to the entropy change via the equation:

{\def\LTcaptype{none} \% do not increment counter
\begin{longtable}[]{@{}
  >{\raggedright\arraybackslash}p{(\linewidth - 2\tabcolsep) * \real{0.8947}}
  >{\raggedright\arraybackslash}p{(\linewidth - 2\tabcolsep) * \real{0.1053}}@{}}
\toprule\noalign{}
\begin{minipage}[b]{\linewidth}\raggedright
\[\mathrm{\Delta}F = - T\mathrm{\Delta}S\]
\end{minipage} \& \begin{minipage}[b]{\linewidth}\raggedright
\end{minipage} \\
\midrule\noalign{}
\endhead
\bottomrule\noalign{}
\endlastfoot
\end{longtable}
}

where T is temperature, ΔS is entropy, and ΔF (force) is proportional to the negative gradient of free energy with respect to deformation. A flexible polymer chain has many configurations; stretching reduces these, lowering entropy. The force to stretch the chain comes from molecular thermal motion, which seeks to maximize entropy. This explains rubber elasticity through conformational entropy changes but doesn't account for physical failure mechanisms such as bond rupture. However, a simulation study suggests that significant enthalpic chain stretching occurs before tensile failure.

Natural Rubber Latex

Natural rubber is a biopolymer known for its hyperelasticity, biocompatibility, and abundance in nature, occurring as a colloidal sol called \emph{latex}. \ac{NRL}, a milk-like substance primarily derived from the Hevea brasiliensis tree, is a unique lyophobic colloidal dispersion of polymers that occur naturally as a metabolic product in certain plants {[}1{]}. These plants are cultivated extensively in tropical regions in a climate of about 26\textdegree{}C with an average annual rainfall of 200 cm and less than 15\textdegree{} away from the equator. These materials have been applied in dipping with products such as balloons, gloves, condoms, and other products, such as memory foam and adhesives for centers {[}2{]}.

\ac{NRL} is synthesized via a conserved isoprenoid pathway that also produces dolichols, polyprenols, and quinones {[}1{]}. The process begins with the formation of isopentenyl pyrophosphate (IPP) and dimethylallyl pyrophosphate (DMAPP) through either the mevalonate (MVA) or methylerythritol phosphate (MEP) pathway. These C5 units are polymerized in four phases, with~trans-prenyltransferases (tPTs)~in Phase 2 generating short all-trans~primers (C10--C20). The subsequent elongation, catalyzed by~cis-prenyltransferases(cPTs), introduces~cis-double bonds, forming \ac{NR}'s characteristic~cis-1,4-polyisoprene backbone. However, trace~trans-units persist at the ω-terminus due to the initial primer. This enzymatic selectivity also allows mixed configuration polyisoprenoids (dolichols) to coexist within the rubber particle lattice, influencing surface properties. The primary source \ac{NRL} is~Hevea brasiliensis, which contains rubber particles (RPs) ranging from 0.08 to 2 μm in diameter {[}2{]}. Alternative rubber-producing plants, including Guayule (Parthenium argentatum), are being explored, which produce RPs with uniform size ($\sim$0.5 μm){[}4{]}. Russian dandelion (Taraxacum koksaghyz) yields smaller RPs ($\sim$0.35 μm) with a unimodal distribution {[}5{]}. Ficus~species (F. benghalensis,~F. elastica) generate larger RPs (1.6--6.0 μm) but with comparable polymer quality {[}6{]}. \ac{NRL} is collected through tapping, an incision of the trunk that requires immediate preservation to prevent putrefaction and premature coagulation during transport and processing.

Ammonia remains the most effective preservative, stabilizing rubber particles through electrostatic repulsion while inhibiting microbial growth {[}7{]}. However, it\textquotesingle s a double-edged sword; for starters, ammonia production requires extensive resources, making it highly volatile (OSHA limits exposure to 50 ppm over an 8-hour shift), highly flammable at high concentrations, and challenging to dispose of wastewater. Its production, which relies on the energy-intensive Haber-Bosch process, makes it a significant energy consumer and a prominent emitter of greenhouse gases, accounting for 1.2\% of global anthropogenic CO₂ emissions (approximately 1.8 tons of CO₂ per ton of ammonia) {[}8{]}.

These limitations have spurred the development of alternative preservation systems, including low-ammonia combinations (0.1-0.3\% with secondary stabilizers) and completely ammonia-free options using zinc complexes or bio-based antimicrobials, as well as surfactants {[}1{]}. For example, chitosan-based systems~(derived from crustacean shells) provide antimicrobial protection but require low molecular weights and surfactants to prevent destabilization of latex particles {[}9{]}. HTT (sym-triazine derivative)~effectively preserves latex for months without the toxicity of ammonia, while improving mechanical properties such as tear strength {[}10{]}. Pasteurization~(60\textdegree{}C, 15 minutes) with pH adjustment provides short-term microbial control but increases viscosity and is ineffective for pre-spoiled latex {[}11{]}, {[}12{]}. A newer, proprietary system that AFLatex Technology LDA supplies eliminates ammonia use while maintaining colloidal stability {[}13{]}. Advantages include lower toxicity and environmental friendliness compared to traditional methods, as well as improved properties such as molecular weight, mechanical strength, and critical volume fraction. Another system is ethoxylated tridecyl alcohol (ETA) + hydrofluoric Acid (HF). ETA stabilizes latex particles, while HF reacts with glutathione to form~glutathione, an antimicrobial compound {[}14{]}.

The Theory of Natural Rubber Latex

Tanaka and Sakdapipanich's innovative framework presents a compelling solution to the materials puzzle surrounding \ac{NR}, revealing its distinct behavior as ``more structured'' compared to a simple cis-1,4-polyisoprene melt. This observation is evidenced by the presence of a gel fraction, long-chain branching signatures, and storage hardening phenomena, which they posit as emergent properties resulting from non-rubber functionalities rather than the polyisoprene backbone alone.

Their methodology is notably deconstructive, initiating with strategies such as deproteinization to remove proteins, the addition of a polar cosolvent to disrupt weak associations, and targeted cleavage of chemical linkages through techniques like transesterification/saponification and enzymatic digestions. A key aspect of their investigation is the subsequent monitoring of gel content along with molecular weight and branching metrics. The pronounced increase in gel content observed with ammonia aging, along with the differential impact of various ``handles'' (e.g., deproteinization versus transesterification) on network structure, provides compelling evidence for a dual-mechanism model. This model suggests two distinct sets of crosslinking points: one predominantly influenced by protein hydrogen bonding and the other associated with phospholipids. The testable hypothesis that leads to these conclusions is as follows: that \ac{NR} chains possess a nitrogenous functional group at one terminal end, often linked to oligopeptide-like characteristics, which is not merely a consequence of protein contamination but rather a chemically integrated component of the rubber structure. To validate this hypothesis, \ac{NR} samples can undergo enzymatic deproteinization and purification, followed by a quantitative analysis of residual nitrogen and comparison of vibrational signatures to established peptide models. Preliminary evidence hinges on the persistent nitrogen content in depolymerized natural rubber (DPNR) post-deproteinization, shown through Fourier-transform infrared (FTIR) spectroscopy and \ac{NMR} analysis, which underscore the retention of nitrogenous functionalities indicative of its potential role in forming hydrogen bonds with proteins in the latex environment.

The second postulate is that the opposing terminal is proposed to house phospholipid-derived functionalities, including phosphate and ester motifs, acting as a branching or gel ``\1'' This hypothesis entails breaking down ester-linked motifs via transesterification/saponification and specifically targeting linkages using lipases and phosphatases. Evidence gathered from these experiments demonstrates that transesterification significantly lowers gel content and eliminates phosphorus signals, suggesting a phospholipid-related contribution to the network structure. Furthermore, enzymatic cleavage experiments reveal reductions in molecular weight metrics and other relevant parameters, implicating the critical role of phospholipid-associated end groups in the branching mechanism, often conceptualized as micelle-like aggregation or polar headgroup interactions. The final hypothesis aims to delineate the specific phospholipid segment responsible for branching by employing phospholipases with varying cleavage selectivity. The experimental findings reveal marked reductions in molecular weight and intrinsic viscosity upon treatment of DPNR with phospholipases A2, B, and C, whereas phospholipase D elicited minimal changes despite reduced ester content. This evidence indicates that the choline headgroup is not the principal determinant of branch-point formation, suggesting that hydrophobic fatty-acid groups and phosphate-associated interactions at the phospholipid-linked chain end primarily govern branching behavior.

Structure-process-property of natural rubber-latex

According to documents from 2013 to 2020, the understanding of the structure--process-property relationship in uncured natural rubber remains complex, characterized by conflicting interpretations. Microscopy and colloid science predominantly suggest the presence of a particle ``corona,``\1''network``\1''chemical reactivity``\1''stability" is determined by the interplay between thermal energy and the pair potential. The total interaction free energy between two particles, each with a radius at a certain surface-to-surface gap, is expressed in terms of their combined interaction free energy.

\[U_{\text{tot}}(h) = U_{\text{vdW}}(h) + U_{\text{EDL}}(h),\]

and the dispersion is largely controlled by whether the repulsive barrier satisfies metastable dispersion \(U_{\max} \gg k_{B}T\ \)leads to rapid aggregation \(U_{\max} \lesssim k_{B}T\) . A common ``engineering'' threshold is \(U_{\max} \gtrsim 10\text{ }k_{B}T\) for practical stability, yet the system\textquotesingle s dynamics also depend on kinetic and hydrodynamic factors. When the particle surface is charged characterized by a known surface charge density \(\sigma\) or surface potential \(\psi_{0}\), ions in the liquid form an electrical double layer. In the context of an electrolyte, Coulomb interactions are screened, and within the linear Debye--Hückel approximation, the potential surrounding a particle diminishes exponentially according to \(e^{- \kappa r}/r\), where \(\kappa\) is the inverse Debye length. The Debye length is \(\lambda_{D} = 1/\kappa\), with

\[\kappa^{2} = \frac{2e^{2}N_{A}I}{\varepsilon_{m}\varepsilon_{0}k_{B}T} \Longleftrightarrow \lambda_{D} = \sqrt{\frac{\varepsilon_{m}\varepsilon_{0}k_{B}T}{2e^{2}N_{A}I}},\]

for a symmetric 1:1 electrolyte, where \(I\ \)is the ionic strength (mol/L), \(\varepsilon_{m}\)is the medium dielectric constant, \(e\ \)the elementary charge, and \(N_{A}\) Avogadro's number. An increase in ionic strength\(\ I\ correlates\ with\ a\ larger\ \kappa\ and\ consequently\ a\ shorter - ranged\ repulsion.\ \)

For two equal spheres radius \(a\) with constant surface potential often parameterized by zeta potential \(\zeta\ \)as a practical proxy, a widely used DLVO form is

\[U_{\text{EDL}}(h)\text{\:\,} \approx \text{\:\,}\frac{64\pi a\text{ }n_{\infty}k_{B}T}{\kappa}\text{\:\,}{\tanh}^{2}(\frac{e\zeta}{4k_{B}T})\text{\:\,}e^{- \kappa h},\]

where \(n_{\infty}\)is the bulk number concentration of ions. The amplitude is set by the effective surface potential (or effective charge), while the range is set by Debye length \(\lambda_{D}\). Van der Waals attraction comes from fluctuating or induced dipoles and considered to be ``always on.'' In the context of DLVO theory, it's represented by a Hamaker constant \(A\), leading to the expression for two equal spheres at small separations \(h \ll a\), under the Derjaguin approximation;

\[U_{\text{vdW}}(h)\text{\:\,} \approx \text{\:\,} - \frac{A\text{ }a}{12h}.\]

The attraction intensifies sharply at small separations (slow algebraic decay in \(h\)), so once particles cross the repulsive barrier, they can fall into a deep primary minimum, which is often effectively irreversible without significant steric or electrostatic rescue mechanisms.

Crucially, \(A\) is not just a ``material constant of the particle'' but it depends on the particle--medium--particle dielectric contrast. A common combining estimate is

\[A_{131} \approx \left( \sqrt{A_{11}}-\sqrt{A_{33}} \right)^{2},\]

for identical particles (material 1) across medium 3. Therefore, changing the solvent (medium), you can weaken or strengthen van der Waals attraction via optical/dielectric matching

With Brownian colloids in motion, collisions are inevitable. The challenge is to ensure these collisions are non-sticky, so the dispersion remains in the ``colloidal'' size range rather than collapsing into clusters that sediment, cream, gel, or phase separate. In DLVO terminology, stability is achieved by engineering the total interaction potential to create a repulsive energy barrier at intermediate separations. Although van der Waals attraction tries to pull particles into close contact, electrostatic double-layer repulsion pushes back. This repulsion\textquotesingle s range is set by the Debye length, and its strength is related to the particle's effective charge or zeta potential. If attractive forces exceed repulsive forces, Brownian motion rarely allows particles to overcome the barrier, leading them to collide, bounce, and remain dispersed (``charge-stabilized'' suspension). However, if added electrolytes or chemical changes reduce the repulsion and/or the effective charge to the point where attractive forces prevail, particles can enter the primary minimum, triggering coagulation and subsequent aggregation. This is why high-salt environments can destabilize dispersion. Stabilization is essential when you want the system's properties, such as optical clarity, viscosity, shelf life, coating uniformity, adhesive performance, and printability, to remain consistent over time. Without it, the system can change its microstructure through aggregation and sedimentation, making your measured material properties unreliable.

In practice, the interaction between colloids is more accurately described by an effective potential, where surfactants introduce additional short-range terms that DLVO does not account for. Steric (or electrosteric) repulsion occurs when adsorbed surfactant or polymer layers overlap; this overlap reduces chain conformational entropy and increases local segment concentration, resulting in an osmotic penalty. In terms of brush language, this produces a steep, largely salt-insensitive repulsive wall, which is why nonionic or polymeric stabilization can persist even when the electric double layer is screened. Hydration (solvation) forces come into play when hydrophilic head groups (e.g., ethoxylates, zwitterionic groups) bind to structured water. Bringing two such surfaces within approximately 1 nm requires expelling this hydration layer, resulting in exponentially decaying repulsion at distances on the order of nanometers that can dominate contact behavior.

Surfactants stabilize colloids by controlling what happens at the particle--water interface, i.e., they tune surface charge, adsorption layers, and the effective ``contact rules'' during collisions. Three common mechanisms map nicely onto surfactant classes: (i) Ionic surfactants contribute to electrostatic stabilization through charge interactions. For instance, anionic SDS adsorbs with its sulfate headgroup exposed, which typically results in a more negatively charged surface, thereby increasing the zeta potential and enhancing the DLVO repulsive barrier until the effect is mitigated by salt or counterion binding. Cationic agents function similarly but with a positive charge: at low concentrations, they can neutralize negatively charged surfaces, leading to zeta potential approaching zero and resulting in destabilization. At higher concentrations, they may overcompensate, causing charge reversal and subsequent restabilization. (ii) Nonionic surfactants contribute to steric stabilization. Examples include Tween (polysorbates) or ethoxylated surfactants, which adsorb onto particle surfaces to form a hydrated, polymer-like brush layer. When two particles approach each other, these chains experience reduced configurational freedom and expel hydration water, leading to a pronounced short-range repulsive force, even when the zeta potential is low. (iii) Zwitterionic surfactants exhibit pH- and ion-sensitive behavior. Their betaine-like head groups carry both positive and negative charges; depending on the pH and specific ionic environment, they can display either more cationic or more anionic characteristics in terms of adsorption and zeta potential, while also forming hydration-rich interfacial layers. Auxiliary components such as strong acids and bases play a significant role, as they influence charge regulation: pH alterations can protonate or deprotonate surface groups, including proteins and fatty acids on latex, thereby affecting the zeta potential and potentially destabilizing colloidal stability near the isoelectric point. Additionally, acids can modify the ionic strength, reducing the Debye length and potentially leading to the collapse of electrostatic stabilization if not counteracted by steric or electrostatic barriers.

Suspensions Rheology and Theoretical Models

Viscosity represents the fluid\textquotesingle s internal resistance to flow. It quantifies the rate at which mechanical energy is dissipated into heat due to friction between fluid layers. Viscosity is defined through the relationship between the stress tensor (force per unit area) and the rate-of-strain tensor (velocity gradient). In colloidal, viscosity arises because the solid particles disturb the flow of the liquid, forcing flow lines to bend and compressing fluid elements, which increases energy dissipation. The Energy Source is called the characteristic energy of a colloidal particle, which is Thermal Energy. It represents the entropic stress, the force generated by the particles trying to maintain their random, equilibrium distribution against the ordering force of the shear flow. The viscosity of a colloid (\(\eta\)) is usually compared to the medium\textquotesingle s viscosity (\(\eta_{m}\)) as the Relative Viscosity (\(\eta_{r}\)). Since colloids experience strong hydrodynamic coupling through the solvent and exhibit Brownian motion, their rheology is governed by a competition between (i) thermal forces that randomize structure, (ii) viscous dissipation from solvent flow around particles, and (iii) interparticle forces that stabilize or aggregate the dispersion.

Brownian motion sets the intrinsic structural relaxation rate via the Stokes--Einstein diffusion coefficient \(D_{0} = kT/(6\pi\eta_{s}a)\), where \(a\ \)is particle radius and \(\eta_{s}\ \)is solvent viscosity. A characteristic Brownian time is \(\tau_{B} \sim a^{2}/D_{0}\), which leads to a dimensionless shear rate (Péclet number) \(Pe = \dot{\gamma}\tau_{B}\). When \(Pe \ll 1\), microstructure relaxes faster than the imposed deformation, and the suspension behaves near equilibrium; when \(Pe \gtrsim 1\), flow distorts microstructure faster than Brownian rearrangement, producing rate-dependent viscosity. An equivalent stress-based scaling uses the thermal stress scale \(\sigma_{T} \sim kT/a^{3}\)and \(\sigma^{*} = \sigma/\sigma_{T}\), which indicates when applied stress competes with thermal structuring.As stress or shear rate increases toward \(Pe \sim 1\), suspensions commonly shear thin: flow biases particle trajectories and reduces the energetic/kinematic cost of rearrangements, decreasing viscosity from \(\eta_{0}\) toward a high-shear plateau \(\eta_{\infty}\). At still higher stress, many concentrated colloids exhibit shear thickening, where particles are driven into near-contact configurations. In this regime, lubrication hydrodynamics and near-contact constraints promote transient hydrocluster-like structures, increasing dissipation and producing a sharp rise in viscosity; normal stress differences can also become strongly non-polymeric in sign and magnitude. Importantly, if thickening is dominated by reversible near-contact physics rather than irreversible aggregation, the flow curve can largely recover upon removal of shear.

Even without attractions, increasing particle volume fraction \(\phi\ \)dramatically increases viscosity because particle motion becomes constrained by neighbors (``caging''). This produces a low-shear Newtonian plateau \(\eta_{0}(\phi)\) that rises steeply with \(\phi\), and at sufficiently high concentration the structural relaxation time becomes very long, yielding solid-like viscoelastic signatures and apparent yield behavior on experimental time scales. A compact predictive description for concentrated suspensions is to represent the relative viscosity \(\eta_{r} = \eta/\eta_{s}\)using a divergence form such as \(\eta_{r} = (1 - \phi/\phi_{m})^{- \lbrack\eta\rbrack\phi_{m}}\), where \(\lbrack\eta\rbrack = 2.5\)for spheres and \(\phi_{m}\ \)is an effective maximum packing/jamming parameter that captures the onset of strong crowding and dynamical arrest. This baseline is useful because it ties viscosity directly to the microstructural control parameter \(\phi\), with divergence reflecting loss of free volume and increasingly constrained rearrangements.

Electrostatic or steric stabilization primarily shifts the effective interaction distance, so many rheology trends can be interpreted through an effective volume fraction \(\phi_{eff} = \phi(1 + \delta/a)^{3}\), where \(\delta\ \)represents the thickness of a double layer or polymer brush. In contrast, when attractions dominate (e.g., post--phase separation or flocculated conditions), the controlling microstructure changes from crowded cages to a percolated network, producing yield stress, enhanced elasticity, and time-dependent recovery (thixotropy/aging). For the present work, the hard-sphere baseline provides the quantitative scaffold to connect measured viscosity changes to changes in packing and flow-induced microstructure, while stabilization and attraction effects are treated as shifts in effective packing and structural relaxation.

\subsection{Predictive Viscosity Models}
\label{subsec:predictive-viscosity-models}

Predictive viscosity models serve as a bridge connecting microscopic energy states to macroscopic flow behavior. The historical foundation is Einstein's 1905 relationship for infinitely dilute, hard spheres. However, as particle concentration increases, particles begin to interact. The Batchelor extension accounts for these pairwise hydrodynamic interactions and the thermodynamic restoring forces required to maintain the Brownian microstructure. As the volume fraction approaches maximum packing (\$\textbackslash phi\_\{max\}\$), many-body constraints dominate, requiring divergence models like Krieger-Dougherty to capture the rapid rise in viscosity due to \textquotesingle caging\textquotesingle{} and loss of free volume.

The historical starting point is Einstein's 1905 result for infinitely dilute, rigid, noninteracting spheres in a Newtonian solvent. Under the assumptions of perfect no-slip at the particle surface, spherical geometry, and negligible particle--particle interactions, the relative viscosity is

\[\eta_{r} \equiv \frac{\eta}{\eta_{s}} = 1 + \lbrack\eta\rbrack\phi = 1 + 2.5\text{ }\phi.\]

Here \(\lbrack\eta\rbrack = 2.5\)is the intrinsic viscosity of a sphere, obtained from solving the Stokes (creeping-flow) problem around an isolated particle. In practice, \(\phi\) is the key input parameter; particle size \(a\)is typically measured via SEM/TEM/\ac{DLS} but note that in the strict Einstein limit the viscosity depends on volume fraction, not size, because the disturbance flow scales self-similarly with \(a\)at fixed \(\phi\).

Moving beyond ``infinitely dilute'' means admitting that particles feel each other. The next correction is the \(\phi^{2}\)term: once pairs exist, the flow disturbance from one particle modifies the stress on another. Early extensions (often grouped historically through work discussed in reviews such as Frisch and Simha) treat how particle concentration, size, and dispersion quality influence viscosity by adding higher-order terms:

\[\eta_{r} = 1 + 2.5\text{ }\phi + k_{2}\phi^{2} + \cdots\]

where \(k_{2}\)encodes pairwise hydrodynamic interactions plus any microstructural bias (aggregation, anisotropy, etc.). This is also where real-world complications show up: modest aggregation increases dissipation because clusters behave like effectively larger objects and generate stronger local velocity gradients; deviations from sphericity introduce rotational dynamics and orientation distributions; and polydispersity shifts packing and crowding behavior, often requiring an ``effective packing'' description rather than a single \(\phi\).

Batchelor's contribution is useful to separate two ideas that often get mixed: hydrodynamic interactions versus Brownian (thermodynamic) microstructure. In a \emph{semidilute but still nonaggregating} suspension, even if particles are ``noninteracting'' in the sense of having no electrostatic/van der Waals potential, the solvent still couples them hydrodynamically. Batchelor-type hydrodynamic analyses add the pairwise Stokesian interactions, yielding a corrected \(\phi^{2}\)coefficient (often quoted around \(k_{2} \sim 5\ \)for the purely hydrodynamic piece in the dilute expansion). Conceptually, this term is ``how much extra stress comes from forcing solvent to squeeze and circulate around neighboring particles,'' even when the equilibrium structure remains isotropic.

Batchelor then extended the framework to Brownian hard spheres at low shear, where the microstructure is not arbitrary; it is maintained by thermal motion. Under small, applied shear, the equilibrium isotropic \(g(r)\)is slightly distorted. The key point is that the stress is no longer purely hydrodynamic: it also includes an additional contribution from the \emph{thermodynamic restoring force} associated with distorting the Brownian microstructure. In dilute form, this appears as a small modification of the \(\phi^{2}\)term (often expressed as a hydrodynamic part plus a Brownian part), reflecting that viscosity at low \(Pe\)contains both (i) dissipation from flow around particles and (ii) stress from maintaining/relaxing the Brownian structure. This is the bridge from ``pair interactions'' to ``microstructure as a state variable,'' even before you reach high \(\phi\)Structure matters because Brownian motion continuously rebuilds it.

Once \(\phi\) becomes large enough, however, \emph{pairwise} corrections stop being the main story. Many-body constraints appear, particles become caged by neighbors, the free volume collapses, and viscosity rises dramatically as the system approaches a packing-limited state. That shift motivates semi-empirical ``crowding'' models that effectively sum higher-order interactions into a closed form. Mooney's model is an early and useful example:

\[\eta_{r} = \exp\left( \frac{\lbrack\eta\rbrack\phi}{1 - \phi/\phi_{m}} \right),\]

where \(\phi_{m}\)is a maximum-packing (or jamming) parameter capturing the onset of strong crowding. The interpretation is physical and microstructural: as \(\phi \rightarrow \phi_{m}\), the denominator shrinks, indicating that rearrangements require increasingly cooperative motion, so stress rises superlinearly.

Krieger--Dougherty provides a widely used refinement that makes the divergence explicit while retaining the intrinsic viscosity:

\[\eta_{r} = \left( 1-\frac{\phi}{\phi_{m}} \right)^{- \lbrack\eta\rbrack\phi_{m}}.\]

This form is especially practical for high-solids formulations (pastes, ceramic slurries, concentrated latexes) because it cleanly separates what you often know (\(\lbrack\eta\rbrack \approx 2.5\) for near-spheres) from what you must fit (\(\phi_{m}\), which depends on size distribution, softness, shape, and dispersion quality). In microstructural language: \(\phi_{m}\)is a proxy for ``how efficiently this system can pack before it dynamically arrests.''

It helps to be explicit about what changes after phase separation or flocculation; the microstructure stops being ``crowded hard spheres'' and becomes a load-bearing network. That network introduces a yield stress because at low stress the structure does not continuously rearrange---it resists like a weak solid. The simplest yield-stress constitutive model is Bingham:

\[\tau = \tau_{y} + \eta_{p}\dot{\gamma},\]

but for colloidal gels and flocculated suspensions the more flexible---and usually more accurate---choice is the Herschel--Bulkley form:

\[\tau = \tau_{y} + K{\dot{\gamma}}^{\text{ }n}(0 < n < 1\text{ for shear thinning}).\]

This single equation is valuable because it connects the \emph{existence} of a microstructural network (\(\tau_{y}\)) with its \emph{flow-induced breakdown and restructuring} (\(K,n\)). In other words: \(\tau_{y}\)encodes ``how strong is the network at rest,'' while \(n\)encodes ``how rapidly does the structure yield and thin under flow.''

For shear-thinning behavior without an explicit yield stress (or after yield), three of many fitting forms are especially useful because they map cleanly onto the idea of ``two viscosity plateaus plus a transition set by a structural time scale.'' The power-law model,

\[\eta = K{\dot{\gamma}}^{\text{ }n - 1},\]

is a local approximation over a limited shear-rate window (good for compact reporting, risky for extrapolation because it has no plateaus). The Cross model adds plateaus:

\[\eta(\dot{\gamma}) = \eta_{\infty} + \frac{\eta_{0} - \eta_{\infty}}{1 + (\lambda\dot{\gamma})^{m}},\]

and the Carreau--Yasuda model is a closely related, often smoother alternative:

\[\eta(\dot{\gamma}) = \eta_{\infty} + (\eta_{0} - \eta_{\infty})\left\lbrack 1 + (\lambda\dot{\gamma})^{a} \right\rbrack^{(n - 1)/a}.\]

These are not just curve-fits; they have interpretable parameters. \(\eta_{0\ }\)reflects the equilibrium (low-\(Pe\)) microstructure, \(\eta_{\infty}\)reflects the high-\(Pe\) state where structure is strongly distorted/ordered, and \(\lambda\)is a characteristic time scale that often tracks a microstructural relaxation time (Brownian rearrangement for stable dispersions, or bond/network restructuring for gels). That makes these models ideal for thesis writing: you can directly say ``the shear-thinning transition occurs when \(\dot{\gamma} \sim 1/\lambda\), i.e., when flow outruns structural relaxation

\section{\texorpdfstring{\section{Additive Manufacturing}
\label{sec:additive-manufacturing} }{ADDITIVE MANUFACTURING }}\label{additive-manufacturing}

\ac{AM}, or 3D printing, refers to a family of processes that fabricate parts by adding material, usually layer by layer, from a digital model. This distinguishes \ac{AM} from subtractive manufacturing (such as milling and drilling) and tooling-driven formative routes that rely on molds. \ac{AM} was initially adopted for rapid prototyping, but it is now widely integrated into manufacturing workflows, particularly for low-volume production, where avoiding molds and secondary machining offers significant advantages. The layer wise approach reduces material waste and enables geometric complexity and rapid design validation, but it also introduces process-specific limitations that continue to motivate research and development.

The historical development of \ac{AM} dates to early concepts in the 1950s--1960s, with practical acceleration in the early 1980s as enabling technologies (computers, lasers, and motion control) matured. A key milestone occurred in 1984 with parallel patents in Japan, France, and the United States describing layer-by-layer fabrication of 3D objects. Commercialization expanded through the late 1980s and 1990s with multiple process families, including LOM, SGC, and SLS in 1986, followed by patents for \ac{FDM} and the MIT-originated 3DP concept in 1989. Droplet-based deposition approaches were developed in the 1990s, and ink-jet systems capable of printing photocurable resins in droplet form were reported by 2001, illustrating the widening range of \ac{AM} architectures built around the generally layer-wise manufacturing principle {[}9{]}.

Within \ac{AM}, \ac{VPP} is particularly central to this thesis because it uses photopolymer materials to cure a liquid resin into solid layers with high feature fidelity. In the \ac{AM} materials landscape, photopolymers have dominated the market for over 30 years {[}10{]}, consistent with the sustained industrial relevance of \ac{VPP} and the continued research aimed at expanding printable material sets and improving performance. As reported in the Wohlers report, \ac{AM} consistently shows growth, with \ac{FDM} achieving $\sim$155\% growth from 2015 to 2020, while \ac{VPP} remains a major materials-driven segment due to its reliance on photopolymer resin systems {[}10{]}. These trends motivate why \ac{AM} research increasingly focuses on overcoming limitations that prevent broader adoption in mass manufacturing.

Elastomer processing highlights how \ac{AM} challenges depend strongly on the \ac{AM} process family. In \ac{VPP}, resin viscosity is a primary constraint because printability and part quality must be balanced through formulation and curing control. In extrusion-based printing (\ac{FDM}/FFF), elastomeric feedstocks stress interlayer and bed adhesion and introduce failure modes such as nozzle clogging, buckling, and premature gelation. Inkjet printing is limited by the high viscosity and viscoelastic behavior of elastomeric inks, which can cause nozzle clogging and nonuniform deposition. DIW can be constrained by curing time and layer solidification, affecting structural integrity and print fidelity. This framing positions \ac{VPP} as the most relevant platform for elastomer-focused discussion in the remainder of the chapter, consistent with the emphasis of the papers forming the basis of this dissertation.

\subsection{\texorpdfstring{\emph{\subsection{Photoresins for Vat Photopolymerization}
\label{subsec:photoresins-for-vat-photopolymerization}}}{PHOTORESINS FOR VAT PHOTOPOLYMERIZATION}}\label{photoresins-for-vat-photopolymerization}

\ac{VPP} (SLA/DLP and related processes) requires a liquid formulation that remains stable in the vat over printing timescales, recoats reproducibly, exhibits predictable light absorption for controllable cure depth, and polymerizes rapidly enough to preserve feature geometry while maintaining interlayer bonding. These requirements are coupled; increasing the cure rate or conversion can increase shrinkage and residual stress, while modifying optical attenuation to improve z-resolution can reduce cure depth and weaken layer-to-layer adhesion. For this reason, photoresins are formulated as multicomponent systems in which rheology, optical penetration, and polymerization kinetics are co-optimized rather than treated independently.
