Repository: dibisa/wi-thesis-template

File: chapters/chapter3.tex.bak
% chapter3.tex -- Chapter 3: Research Methodology
%
% Natural Rubber Latex Thesis

\chapter{Research Methodology}
\label{ch:methodology}


\section{Sourcing, Traceability, and Rationale: Natural Rubber Latex Preservation Systems}
\label{sec:sourcing}

\subsection{Overview of Preservation Methods as the Master Variable}
\label{subsec:preservation-overview}

The fundamental research design rests upon systematic comparison of two distinct preservation methodologies for \ac{NRL}, each representing different approaches to maintaining polymer stability and functional properties. This comparison serves as the Master Variable throughout the experimental program, directly addressing the research objective to define how preservation chemistry alters \ac{NRL} microstructure and flow characteristics. The primary motivation for this comparison derives from documented preservation and processing challenges in \ac{NRL} production, particularly concerning ammonia toxicity, environmental sustainability, and the need to maintain microbial stability without hazardous volatiles.


\subsection{Ammoniated Latex System}
\label{subsec:ammoniated-latex}

AFLatex Technologies LDA (Victoria, Caldas, Colombia) provided the ammoniated \ac{NRL} sample, representing the historical preservation standard. This ammoniated latex was supplied as a centrifuged system with 60\% \ac{DRC} according to ASTM D1076-15 classification standards. The ammoniated formulation employs ammonia as the primary preservative and stabilizer, which has been the traditional approach for \ac{NRL} conservation for decades. However, this material serves a dual role in the research: it functions both as a baseline against which eco-preserved systems are evaluated and as a means to investigate ammonia's documented effects on protein and phospholipid retention within the latex colloidal system.


\subsection{Eco-preserved Latex Systems}
\label{subsec:eco-preserved}

AFLatex Technologies LDA provided two distinct eco-preserved \ac{NRL} formulations, both ammonia-free, which form the core of the comparative preservation study:
\begin{itemize}
    \item The first system, designated \textbf{Alfa}, employs a preservation chemistry combining ethoxylated tridecyl alcohol and hydrofluoric acid.
    \item The second system, designated \textbf{Beta}, utilizes linear dodecylbenzene sulfonic acid as the primary preservative.
\end{itemize}

Both materials were supplied in two distinct solid content formulations, approximately 60\% and 30\% \ac{DRC}, allowing investigation across a range of particle volume fractions while maintaining identical preservation chemistry. Additional latex serum was provided to prepare intermediate concentrations as needed.


\subsection{Reference and Synthetic Polymer Materials}
\label{subsec:reference-materials}

To contextualize the natural rubber latex system within the broader landscape of elastomeric polymers, two reference materials were included:
\begin{itemize}
    \item Synthetic polyisoprene (L-IR-50) with an average molecular weight of 54,000~Da was donated by Kuraray Co. Ltd. (Tokyo, Japan).
    \item Deproteinized and saponified liquid natural rubber (DPR-40) with an average molecular weight of 40,000~Da was donated by DPR Industries, a division of Pacer Industries Inc. (Coatesville, PA, USA).
\end{itemize}

These materials allow distinction between the rheological and NMR signatures attributable to preservation chemistry versus those arising from the native protein-lipid matrix inherent to natural rubber latex.


\subsection{Pre-receipt Specifications}
\label{subsec:pre-receipt}

The receipt-stage characterization was used to benchmark incoming natural rubber latex against ISO 2004:2010 and related procedures (e.g., ASTM D1076 for \ac{DRC}). The objective is lot-level traceability and verification of baseline quality prior to formulation and rheological testing. Key standardized indicators include:
\begin{itemize}
    \item Mechanical stability time (MST)
    \item Volatile fatty acid number/index (VFA)
    \item Solids content (TSC/\ac{DRC})
    \item Brookfield viscosity
\end{itemize}


\subsection{Incoming Verification}
\label{subsec:incoming-verification}

Upon receipt, each latex batch was independently verified to confirm it matched the supplier's CoA and met baseline quality requirements. All results were recorded on an Incoming Verification Sheet linked to supplier, lot/batch code, ship/storage conditions, and the intended use condition; batches failing criteria were quarantined or rejected.

\ac{DRC} was measured by ASTM D1076: $\sim$10~g latex was diluted to $\sim$25~wt\% total solids, coagulated with 2~wt\% acetic acid under stirring, washed/rolled, then dried at 70°C (or 55°C if oxidation was observed) to constant mass. Batches were accepted only when measured \ac{DRC} agreed with the supplier value within $\pm$1~wt\% (absolute).

Particle-level stability was checked by \ac{DLS}/zeta potential using a 1:100--1:1000 dilution in a defined ionic medium (10~mM electrolyte) to reduce double-layer artifacts and multiple scattering; $Z$-average diameter, \ac{PDI}, and zeta potential were reported with dilution factor and diluent composition.


\section{Spectroscopic and Analytical Reagents}
\label{sec:reagents}

\subsection{Deuterated Solvents}
\label{subsec:deuterated-solvents}

Deuterium oxide (D$_2$O, CAS: 7789-20-0) and deuterated chloroform (CDCl$_3$, CAS: 865-49-6, 99.8 atom\% deuteration, containing 0.03\% tetramethylsilane [TMS] as internal standard) were purchased from Merck (Sigma-Aldrich). Both solvents were stored over 4~Å molecular sieves to maintain isotopic purity and prevent isotopic exchange with atmospheric moisture.


\subsection{Photopolymerization and Surfactant Reagents}
\label{subsec:photo-reagents}

\begin{itemize}
    \item Trimethylolpropane triacrylate (\ac{TMPTA}, technical grade, 246808)
    \item Phenylbis(2,4,6-trimethylbenzoyl)-phosphine oxide (\ac{TPO}, 97\%, 511447)
    \item Tartrazine (Acid Yellow 23, $\geq$85\%, T0388)
    \item Tween 20 (polyoxyethylene (20) sorbitan monolaurate)
\end{itemize}
were obtained from Millipore Sigma, USA.

\begin{itemize}
    \item Ebecryl 114 (2-phenoxyethyl acrylate, 024572A)
    \item Ebecryl IBOA (isobornyl acrylate monomer, 024944B01Z01)
    \item Ebecryl 8413 (pigment-grind urethane-acrylate oligomer, 029588A)
\end{itemize}
were supplied by Allnex, USA.

1,6-hexanediol diacrylate (\ac{HDDA}, 99\%, 043203.30) was purchased from Thermo Scientific, USA. Span 80 (sorbitan monooleate, S0060) was ordered from TCI Chemicals. Acetate buffer solution (pH 4.66, 1.07827.1000) was acquired from Merck, Germany.


\section{Rheological Characterization}
\label{sec:rheology}

Understanding how \ac{NRL} flows and deforms under stress is critical because flow behavior reflects the microstructure and dictates processability in additive manufacturing. This section details the rheological protocols, the colloidal phenomena being probed, and the models used to interpret the data.


\subsection{Sample Preparation and Volume-Fraction Series}
\label{subsec:sample-prep}

Rheology was performed on latex suspensions prepared over a solids volume-fraction range of $\phi = 0.2$--$0.6$ to isolate the effect of concentration on flow and viscoelastic response. For the ammonia-free latex systems, the stock latex at the highest concentration was diluted to target $\phi$ using the matching latex serum to preserve the native ionic environment. For ammonia-preserved latex, dilution was performed using deionized water rather than ammonia serum due to handling hazards; pH and conductivity were recorded for each diluted sample.


\subsection{Rotational Rheometry (Parallel Plates)}
\label{subsec:rotational-rheometry}

Steady and oscillatory measurements were conducted using a NETZSCH Kinexus rotational rheometer with a 40~mm upper / 60~mm lower parallel-plate configuration and a 0.5~mm gap at room temperature. Approximately 1~mL of latex was loaded for each test.

\begin{enumerate}[label=(\roman*)]
    \item \textbf{Steady shear ramps} were performed from 0.01~s$^{-1}$ to 300~s$^{-1}$ to obtain viscosity--shear rate curves and identify Newtonian plateaus and shear-thinning regions. Where thixotropy was relevant, an up--down ramp (0.01 $\rightarrow$ 300 $\rightarrow$ 0.01~s$^{-1}$) was used to assess hysteresis.
    
    \item \textbf{Oscillatory amplitude sweeps} were used to determine the linear viscoelastic window and quantify storage and loss moduli ($G'$, $G''$) as a function of strain amplitude. Sweeps were collected over 0.01--200\% strain at fixed frequencies of 0.1~Hz, 1~Hz, and 10~Hz.
    
    \item \textbf{Shear start/recovery (thixotropy) tests} were conducted using a three-interval thixotropy test (3ITT): a low-shear interval to establish a reference state, a high-shear interval to induce structural breakdown, and a final low-shear interval to quantify recovery.
\end{enumerate}


\subsection{Rheology Interpretation Framework}
\label{subsec:rheology-framework}

To interpret viscosity--shear rate data across volume fraction $\phi$, a microstructure-based picture is used in which latex particles form transient linkages (flocs/bridges) at rest and under low shear, and these linkages are progressively disrupted under increasing shear.

The internal structural state is represented by $N$, the instantaneous number of effective interparticle linkages contributing to resistance to flow, and $N_0$, the maximum linkage density at rest. Under shear, linkages break at a rate that scales with both how much structure exists and how strong the imposed deformation is:
\begin{equation}
    \frac{dN}{dt} = -k_d N \dot{\gamma}^m + k_r(N_0 - N)
    \label{eq:linkage-kinetics}
\end{equation}
where $k_d$ is the breakage rate constant, $\dot{\gamma}$ is shear rate, $m$ is the shear-sensitivity exponent, and $k_r$ is the reformation rate constant.

At steady state ($dN/dt = 0$), the normalized structure becomes:
\begin{equation}
    \frac{N}{N_0} = \frac{1}{1 + a\dot{\gamma}^m}, \quad a = \frac{k_d}{k_r}
    \label{eq:steady-state-structure}
\end{equation}

The steady shear viscosity is then written using the Cross model:
\begin{equation}
    \eta(\dot{\gamma}) = \eta_\infty + \frac{\eta_0 - \eta_\infty}{1 + a\dot{\gamma}^m}
    \label{eq:cross-model}
\end{equation}


\subsection{Viscosity and Volume Fraction}
\label{subsec:viscosity-volume-fraction}

To relate viscosity to volume fraction $\phi$, the classical Mooney/Krieger--Dougherty framework for concentrated suspensions is used. The Krieger--Dougherty expression predicts a divergence of $\eta_r$ as $\phi$ approaches an effective critical/maximum packing fraction $\phi_c$:
\begin{equation}
    \eta_r(\phi) = \left(1 - \frac{\phi}{\phi_c}\right)^{-[\eta]\phi_c}
    \label{eq:kd-model}
\end{equation}

To capture the experimentally observed sharper upturn near $\phi_c$ in preserved natural latex, an extended form is used:
\begin{equation}
    \boxed{\eta_r(\phi) = \left(1 - \frac{\phi}{\phi_c}\right)^{-[\eta]\phi_c} + \exp\left[a(\phi - \phi_c) + b\right]}
    \label{eq:extended-kd}
\end{equation}
where $a$ and $b$ are empirical fit parameters. Here, $a$ controls how rapidly the additional thickening accelerates, while $b$ sets its baseline magnitude.


\section{Nuclear Magnetic Resonance (NMR)}
\label{sec:nmr}

\subsection{Overview and General Conditions}
\label{subsec:nmr-overview}

All NMR experiments were performed at 303~K on two solution-state instruments:
\begin{enumerate}[label=(\roman*)]
    \item a Bruker Avance I 600~MHz equipped with a Prodigy cryoprobe (Z150313\_001; cpT4600ss3H\&F-LIN-D-05Z)
    \item a Bruker Nyx / Bruker NEO 500~MHz fitted with a Prodigy-BBO probe (Z130036\_0001; CPP BBO 500S2BB-H\&F-D052LT)
\end{enumerate}

Chemical shifts were internally referenced using TMS ($\delta_H = 0$~ppm), CDCl$_3$ ($\delta_H = 7.26$~ppm), or D$_2$O/HDO ($\delta_H = 4.79$~ppm), selected based on the solvent system used for each measurement.


\subsection{Sample Preparation (Solution-State NMR)}
\label{subsec:nmr-sample-prep}

Unless otherwise specified, samples were prepared by dissolving natural rubber latex at 10~mg per 0.6~mL D$_2$O in standard 5~mm NMR tubes. To capture compositional and processing variability, solution-state NMR was conducted on multiple \ac{NRL}-derived sample classes under both ammonia-preserved and ammonia-free conditions:
\begin{itemize}
    \item field latex (ammonia and ammonia-free)
    \item an industrial serum fraction from the ammonia-free system
    \item concentrated latex (ammonia and ammonia-free)
    \item ultracentrifugation-fractionated latex prepared from each preservation condition
\end{itemize}

\ac{NRL} was fractionated by ultracentrifugation at 25,000~rpm and 277~K, yielding a reproducible three-layer separation: a top cream layer (enriched in intact rubber particles), followed by two aqueous serum layers (Serum B and Serum C).


\subsection{High-Resolution Solution-State NMR (1D and 2D)}
\label{subsec:high-res-nmr}

The following Bruker pulse programs were used:
\begin{itemize}
    \item $^1$H 1D: zg30 (NS = 8)
    \item $^{13}$C 1D: zgpg30 (NS = 6400)
    \item $^1$H--$^{13}$C HSQC (multiplicity-edited): hsqcedetgpsisp2p.3 (NS = 8)
    \item HMBC: hmbcgpndqf (NS = 8)
    \item $^1$H--$^1$H COSY: cosygpprqf.uw (NS = 64)
    \item $^{31}$P 1D: zgig30 (NS = 256)
    \item DEPT-135: dept-135 (NS = 1005)
\end{itemize}

Data were processed in MestReNova. Free induction decays (FIDs) were Fourier transformed after zero-filling to 2$\times$ points.


\subsection{Diffusion-Ordered Spectroscopy (DOSY)}
\label{subsec:dosy}

\ac{DOSY} experiments used the ledbpgp2s sequence with: NS = 16, receiver gain = 3.5, relaxation delay = 2~s, pulse width = 7.07~$\mu$s, and acquisition time = 2.7739~s. Diffusion coefficients $D$ were obtained by fitting the diffusion-dependent signal attenuation to the Stejskal--Tanner relation:
\begin{equation}
    I(g) = I_0 \exp\left[-b(g) D\right]
    \label{eq:stejskal-tanner}
\end{equation}
with
\begin{equation}
    b(g) = \gamma^2 g^2 \delta^2 \left(\Delta - \frac{\delta}{3}\right)
    \label{eq:b-factor}
\end{equation}
where $I(g)$ is peak intensity at gradient amplitude $g$, $I_0$ is intensity at $g = 0$, $\gamma$ is gyromagnetic ratio, $\delta$ is gradient pulse duration, and $\Delta$ is diffusion delay.

Hydrodynamic radius was estimated using the Stokes--Einstein equation:
\begin{equation}
    r_h = \frac{k_B T}{6\pi\eta D}
    \label{eq:hydrodynamic-radius}
\end{equation}


\subsection{Time-Domain NMR Relaxometry (TD-NMR)}
\label{subsec:td-nmr}

TD-NMR was used to probe relaxation dynamics associated with distinct molecular environments:
\begin{itemize}
    \item $T_1$ was measured using an inversion recovery sequence (t1ir, NS = 2) over 11 delay points.
    \item $T_2$ was measured using a CPMG sequence with d1 = 4~s, d20 = 0.001~s, L4 = 2, and NS = 8.
\end{itemize}

$T_1$ relaxation times were extracted by fitting to a mono-exponential recovery model:
\begin{equation}
    M(t) = M_0 \left(1 - 2e^{-t/T_1}\right) + C
    \label{eq:t1-recovery}
\end{equation}

$T_2$ relaxation was quantified from CPMG decay curves by fitting to a biexponential decay model:
\begin{equation}
    M(t) = A_1 e^{-t/T_{2,1}} + A_2 e^{-t/T_{2,2}} + C
    \label{eq:t2-decay}
\end{equation}


\section{Components and Protocols of NRL Photoresin Formulation}
\label{sec:photoresin}

Advanced manufacturing of \ac{NRL} requires a carefully engineered photoresin that balances printability, cure kinetics, and mechanical performance.


\subsection{Preparation of the UV-Curable Latex-Scaffold Coalescence}
\label{subsec:uv-curable-latex}

0.9~wt\% \ac{SDS} was added to 60\% \ac{DRC} ammonia-free \ac{NRL} and mixed for 3~min using a magnetic stir bar in a 100~mL beaker. Subsequently, approximately 4.44~wt\% \ac{HDDA} was incorporated into the solution under low Kelvin lighting conditions with slow dispersion mixing for 5~min. Following this, approximately 4.5~wt\% \ac{TPO} photoinitiator was added, and the mixture underwent slow 1.5-h mixing to reduce the operational viscosity further since \ac{NRL} is shear thinning. The beaker was sealed with Saranwrap to prevent dehydration and excessive air interaction, while an aluminum foil cover was utilized to minimize light exposure.


\subsection{Preparation of Photoresin Emulsion (PRE)}
\label{subsec:pre-preparation}

High-internal-phase oil-in-water (O/W) photoresin emulsions were prepared at a 60:40 oil-to-water weight ratio:
\begin{itemize}
    \item \textbf{Oil phase} (60~wt\% of total emulsion): base monomer (\ac{HDDA} or \ac{TMPTA}) supplemented with 1.0~wt\% photoinitiator (\ac{TPO}) and 0.75~wt\% low-HLB surfactant (Span 80).
    \item \textbf{Aqueous phase} (40~wt\% of total emulsion): acetate buffer containing 4.25~wt\% high-HLB surfactant (Tween 20).
\end{itemize}

The total surfactant concentration was fixed at 5~wt\% of the final emulsion, with a Span:Tween weight ratio of 3:17 to achieve an effective HLB $\approx$ 11.

Emulsification was performed using an overhead stirrer equipped with a four-blade pitched-blade turbine (MINISTAR 20, IKA Works, Germany). The oil and aqueous phases were pre-mixed separately and equilibrated to 20--23°C. With the aqueous phase stirred at 800--1,200~rpm, the oil phase was added as a thin, steady stream over 60--90~s.


\subsection{Preparation of Dual Emulsion Photoresin (DEPR)}
\label{subsec:depr-preparation}

DEPRs were prepared by blending the O/W PRE with \ac{NRL}. To evaluate the effect of photoresin loading, a Design of Experiments (DOE) approach was used, varying the PRE content to 16, 25, 32, and 44~wt\% relative to the total dual-emulsion mass, with the balance comprising the \ac{NRL} stock. Both \ac{HDDA}- and \ac{TMPTA}-based emulsions were evaluated at these distinct loading levels.


\section{Material Characterizations}
\label{sec:characterization}

\subsection{Particle Size and Zeta Potential}
\label{subsec:particle-size}

The droplet size and surface charge of the photoresin emulsions were characterized using \ac{DLS} and electrophoretic light scattering (ELS), respectively, on a Malvern Zetasizer Nano ZSP (Malvern Panalytical, UK). The instrument was equipped with a 10~mW He--Ne laser (632.8~nm) and operated with non-invasive backscatter (NIBS) optics at a detection angle of 173°.

Samples were prepared by diluting the \ac{NRL} or photoresin emulsions into 2-mM acetate buffer (pH 4.66) to a final concentration of 0.01--0.05~wt\% to suppress multiple scattering. Measurements were performed in disposable folded capillary cells (DTS1070) at 25°C after a 120~s equilibration period.


\subsection{(Photo)rheology Characterizations}
\label{subsec:photorheology}

Rheological measurements were performed using a Discovery HR-20 hybrid rheometer (TA Instruments, USA) utilizing a 20~mm parallel-plate geometry. Gap height was set to 0.5~mm for O/W photoresin emulsions. For DEPRs, the gap was reduced to 0.2~mm to ensure uniform UV intensity across the sample depth.

\begin{enumerate}[label=\Roman*.]
    \item \textbf{Shear viscosity}: Flow behavior was characterized via steady-state shear experiments. Viscosity profiles were obtained by ramping the shear rate from 0.01 to 200~s$^{-1}$ at 25°C.
    
    \item \textbf{In-situ photorheology}: Real-time photopolymerization kinetics were monitored using the UV-Curing Accessory Kit (TA Instruments). UV irradiation was supplied by an OmniCure Series 2000 system equipped with a 200~W mercury arc lamp (320--500~nm). The incident intensity at the sample surface was calibrated to 30~mW~cm$^{-2}$. Curing profiles were recorded via oscillatory time sweeps at a fixed frequency of 5~Hz and a strain amplitude of 0.3\%.
\end{enumerate}


\section{Mechanical Characterizations}
\label{sec:mechanical-testing}

Mechanical testing, including quasi-static tensile testing, cyclic fatigue, step-cyclic loading, fracture energy, and puncture resistance, was performed using a universal testing machine (Instron 5967, USA). The system was equipped with interchangeable 50~N and 30~kN load cells.


\subsection{Uniaxial Tension Test}
\label{subsec:tensile-test}

Quasi-static tensile tests were performed on Type V dog-bone specimens at a constant crosshead speed of 500~mm~min$^{-1}$ until failure ($n = 4$--5). Engineering stress ($\sigma$) was calculated as the measured force divided by the initial cross-sectional area, and engineering strain ($\varepsilon$) as the displacement divided by the initial gauge length. Young's modulus ($E$) was determined from the linear slope of the stress-strain curve in the low-strain region (1--10\%).

Fracture energy density ($W_f$), representing the total energy absorption capacity, was calculated by integrating the area under the stress-strain curve:
\begin{equation}
    W_f = \int_0^{\varepsilon_m} \sigma \, d\varepsilon
    \label{eq:fracture-energy-density}
\end{equation}


\subsection{Cyclic and Hysteresis Tests}
\label{subsec:cyclic-tests}

Cyclic tests were conducted under displacement control on Type V specimens. Samples were cycled at 100\% strain amplitude and a crosshead speed of 50~mm~min$^{-1}$ for 100 cycles. The strain set, or unrecovered strain, is defined as the residual strain and was quantified for each cycle.

Mullins-type nonlinearity and elasticity were probed via step-cyclic loading. During the loading-unloading cycles, specimens were sequentially strained to a maximum applied strain of 10\%--800\% at a rate of 50~mm~min$^{-1}$.


\subsection{Fracture Energy}
\label{subsec:fracture-energy}

Fracture energy was measured using unnotched and notched samples. The notched samples with a $\sim$2-mm (30\%) central precut were stretched to induce crack propagation ($n = 3$). Tests were conducted with the 50~N load cell at a constant extension rate of 500~mm~min$^{-1}$.

The fracture energy ($\Gamma$) was calculated by the areal integration under the stress-strain curve for the unnotched specimen until $\varepsilon_c$:
\begin{equation}
    \Gamma = L_0 \int_0^{\varepsilon_c} \sigma \, d\varepsilon
    \label{eq:fracture-energy}
\end{equation}

The fractocohesive length ($l_f$) is defined as:
\begin{equation}
    l_f = \frac{\Gamma}{W_f}
    \label{eq:fractocohesive-length}
\end{equation}


\subsection{Puncture Tests}
\label{subsec:puncture-tests}

Puncture tests were performed using a 30~kN load cell. An 18-gauge sharp cylindrical needle (tip radius $\approx$ 0.2~mm) was driven at 50~mm~min$^{-1}$ through elastomer films 0.2--0.5~mm thick, clamped between concentric circular fixtures (20~mm aperture). Force--displacement curves were recorded continuously to quantify puncture resistance.


\section{DLP 3D Printing}
\label{sec:dlp-printing}

3D printing was performed on a home-made \ac{DLP} 3D printer. A customized resin vat with an oxygen-permeable window made of Teflon AF-2400 (Biogeneral, Inc., USA) was prepared. A digital-micromirror-device-based UV projector (DLP4710 1080p, UV-LED; Wintech, USA) with a pixel resolution of 1920 $\times$ 1080 was used as the light source (wavelength: 385~nm). The projector light intensity was 7.7~mW~cm$^{-2}$, measured by a handheld optical power meter (PM100D; Thorlabs GmbH, USA).

CAD files for the printed part were designed in SolidWorks (Dassault Systèmes, USA) or obtained from online repositories. The exported STL files were sliced into PNG images using the Creation Workshop software (Wanhao, China). The degassed emulsion photoresin was added to the vat before printing. The build platform was elevated by a 150-mm translation stage with a stepper motor and Integrated Controller (LTS150, Thorlabs, USA). The printing layer thickness was 75~$\mu$m, and the exposure time was 20~s per layer. After printing, the parts were removed from the build platform and post-treated in an oven at 70°C overnight.


\subsection{Measurement of Curing Depth}
\label{subsec:curing-depth}

The curing depth was quantified using a confined-film method. Briefly, two microscope glass slides (75~mm $\times$ 25~mm) were separated by two spacers (shims) with a nominal thickness of 1.5~mm, forming a uniform gap. The emulsion photoresin was dispensed into the gap and spread to obtain a laterally uniform resin layer. The assembly was then exposed to UV light for a prescribed time under the same wavelength and irradiance conditions used for printing (385~nm; 7.7~mW~cm$^{-2}$). After exposure, the top glass slide was removed, and uncured resin was gently wiped off. The thickness of the cured film was measured at three locations using a digital caliper, and the average value was reported as the curing depth.


\subsection{Gel Permeation Chromatography (GPC)}
\label{subsec:gpc}

The molecular weight distribution of the purified natural rubber latex was characterized using a Viscotek GPCmax system (Malvern Panalytical, UK) equipped with a Model 302-050 tetra-detector array (RI, UV, differential viscometer, and LALS). Separation was performed using two mixed-porosity PolyPore columns (5~$\mu$m particle size) in series, maintained at 40°C with tetrahydrofuran (THF) as the mobile phase at a flow rate of 1.00~mL~min$^{-1}$.

Prior to analysis, the dried rubber sample was dissolved in inhibitor-free THF under stirring for 40 days to ensure complete dissolution, and the solution was subsequently filtered through a 0.4~$\mu$m PTFE syringe filter. Absolute molar masses were calculated via universal calibration (Omnisec software), yielding:
\begin{itemize}
    \item Number-average molecular weight ($M_n$): $1.02 \times 10^6$~g~mol$^{-1}$
    \item Weight-average molecular weight ($M_w$): $2.13 \times 10^6$~g~mol$^{-1}$
    \item Polydispersity index (\ac{PDI}): 2.09
\end{itemize}

File: chapters/chapter1.tex.bak (part 2 of 4)
% chapter1.tex -- Chapter 1: Introduction
With Brownian colloids in motion, collisions are inevitable. The challenge is to ensure these collisions are non-sticky, so the dispersion remains in the ``colloidal'' size range rather than collapsing into clusters that sediment, cream, gel, or phase separate. In DLVO terminology, stability is achieved by engineering the total interaction potential to create a repulsive energy barrier at intermediate separations. Although van der Waals attraction tries to pull particles into close contact, electrostatic double-layer repulsion pushes back. This repulsion\textquotesingle s range is set by the Debye length, and its strength is related to the particle's effective charge or zeta potential. If attractive forces exceed repulsive forces, Brownian motion rarely allows particles to overcome the barrier, leading them to collide, bounce, and remain dispersed (``charge-stabilized'' suspension). However, if added electrolytes or chemical changes reduce the repulsion and/or the effective charge to the point where attractive forces prevail, particles can enter the primary minimum, triggering coagulation and subsequent aggregation. This is why high-salt environments can destabilize dispersion. Stabilization is essential when you want the system's properties, such as optical clarity, viscosity, shelf life, coating uniformity, adhesive performance, and printability, to remain consistent over time. Without it, the system can change its microstructure through aggregation and sedimentation, making your measured material properties unreliable.

In practice, the interaction between colloids is more accurately described by an effective potential, where surfactants introduce additional short-range terms that DLVO does not account for. Steric (or electrosteric) repulsion occurs when adsorbed surfactant or polymer layers overlap; this overlap reduces chain conformational entropy and increases local segment concentration, resulting in an osmotic penalty. In terms of brush language, this produces a steep, largely salt-insensitive repulsive wall, which is why nonionic or polymeric stabilization can persist even when the electric double layer is screened. Hydration (solvation) forces come into play when hydrophilic head groups (e.g., ethoxylates, zwitterionic groups) bind to structured water. Bringing two such surfaces within approximately 1 nm requires expelling this hydration layer, resulting in exponentially decaying repulsion at distances on the order of nanometers that can dominate contact behavior.

Surfactants stabilize colloids by controlling what happens at the particle--water interface, i.e., they tune surface charge, adsorption layers, and the effective ``contact rules'' during collisions. Three common mechanisms map nicely onto surfactant classes: (i) Ionic surfactants contribute to electrostatic stabilization through charge interactions. For instance, anionic SDS adsorbs with its sulfate headgroup exposed, which typically results in a more negatively charged surface, thereby increasing the zeta potential and enhancing the DLVO repulsive barrier until the effect is mitigated by salt or counterion binding. Cationic agents function similarly but with a positive charge: at low concentrations, they can neutralize negatively charged surfaces, leading to zeta potential approaching zero and resulting in destabilization. At higher concentrations, they may overcompensate, causing charge reversal and subsequent restabilization. (ii) Nonionic surfactants contribute to steric stabilization. Examples include Tween (polysorbates) or ethoxylated surfactants, which adsorb onto particle surfaces to form a hydrated, polymer-like brush layer. When two particles approach each other, these chains experience reduced configurational freedom and expel hydration water, leading to a pronounced short-range repulsive force, even when the zeta potential is low. (iii) Zwitterionic surfactants exhibit pH- and ion-sensitive behavior. Their betaine-like head groups carry both positive and negative charges; depending on the pH and specific ionic environment, they can display either more cationic or more anionic characteristics in terms of adsorption and zeta potential, while also forming hydration-rich interfacial layers. Auxiliary components such as strong acids and bases play a significant role, as they influence charge regulation: pH alterations can protonate or deprotonate surface groups, including proteins and fatty acids on latex, thereby affecting the zeta potential and potentially destabilizing colloidal stability near the isoelectric point. Additionally, acids can modify the ionic strength, reducing the Debye length and potentially leading to the collapse of electrostatic stabilization if not counteracted by steric or electrostatic barriers.

Suspensions Rheology and Theoretical Models

Viscosity represents the fluid\textquotesingle s internal resistance to flow. It quantifies the rate at which mechanical energy is dissipated into heat due to friction between fluid layers. Viscosity is defined through the relationship between the stress tensor (force per unit area) and the rate-of-strain tensor (velocity gradient). In colloidal, viscosity arises because the solid particles disturb the flow of the liquid, forcing flow lines to bend and compressing fluid elements, which increases energy dissipation. The Energy Source is called the characteristic energy of a colloidal particle, which is Thermal Energy. It represents the entropic stress, the force generated by the particles trying to maintain their random, equilibrium distribution against the ordering force of the shear flow. The viscosity of a colloid (\(\eta\)) is usually compared to the medium\textquotesingle s viscosity (\(\eta_{m}\)) as the Relative Viscosity (\(\eta_{r}\)). Since colloids experience strong hydrodynamic coupling through the solvent and exhibit Brownian motion, their rheology is governed by a competition between (i) thermal forces that randomize structure, (ii) viscous dissipation from solvent flow around particles, and (iii) interparticle forces that stabilize or aggregate the dispersion.

Brownian motion sets the intrinsic structural relaxation rate via the Stokes--Einstein diffusion coefficient \(D_{0} = kT/(6\pi\eta_{s}a)\), where \(a\ \)is particle radius and \(\eta_{s}\ \)is solvent viscosity. A characteristic Brownian time is \(\tau_{B} \sim a^{2}/D_{0}\), which leads to a dimensionless shear rate (Péclet number) \(Pe = \dot{\gamma}\tau_{B}\). When \(Pe \ll 1\), microstructure relaxes faster than the imposed deformation, and the suspension behaves near equilibrium; when \(Pe \gtrsim 1\), flow distorts microstructure faster than Brownian rearrangement, producing rate-dependent viscosity. An equivalent stress-based scaling uses the thermal stress scale \(\sigma_{T} \sim kT/a^{3}\)and \(\sigma^{*} = \sigma/\sigma_{T}\), which indicates when applied stress competes with thermal structuring.As stress or shear rate increases toward \(Pe \sim 1\), suspensions commonly shear thin: flow biases particle trajectories and reduces the energetic/kinematic cost of rearrangements, decreasing viscosity from \(\eta_{0}\) toward a high-shear plateau \(\eta_{\infty}\). At still higher stress, many concentrated colloids exhibit shear thickening, where particles are driven into near-contact configurations. In this regime, lubrication hydrodynamics and near-contact constraints promote transient hydrocluster-like structures, increasing dissipation and producing a sharp rise in viscosity; normal stress differences can also become strongly non-polymeric in sign and magnitude. Importantly, if thickening is dominated by reversible near-contact physics rather than irreversible aggregation, the flow curve can largely recover upon removal of shear.

Even without attractions, increasing particle volume fraction \(\phi\ \)dramatically increases viscosity because particle motion becomes constrained by neighbors (``caging''). This produces a low-shear Newtonian plateau \(\eta_{0}(\phi)\) that rises steeply with \(\phi\), and at sufficiently high concentration the structural relaxation time becomes very long, yielding solid-like viscoelastic signatures and apparent yield behavior on experimental time scales. A compact predictive description for concentrated suspensions is to represent the relative viscosity \(\eta_{r} = \eta/\eta_{s}\)using a divergence form such as \(\eta_{r} = (1 - \phi/\phi_{m})^{- \lbrack\eta\rbrack\phi_{m}}\), where \(\lbrack\eta\rbrack = 2.5\)for spheres and \(\phi_{m}\ \)is an effective maximum packing/jamming parameter that captures the onset of strong crowding and dynamical arrest. This baseline is useful because it ties viscosity directly to the microstructural control parameter \(\phi\), with divergence reflecting loss of free volume and increasingly constrained rearrangements.

Electrostatic or steric stabilization primarily shifts the effective interaction distance, so many rheology trends can be interpreted through an effective volume fraction \(\phi_{eff} = \phi(1 + \delta/a)^{3}\), where \(\delta\ \)represents the thickness of a double layer or polymer brush. In contrast, when attractions dominate (e.g., post--phase separation or flocculated conditions), the controlling microstructure changes from crowded cages to a percolated network, producing yield stress, enhanced elasticity, and time-dependent recovery (thixotropy/aging). For the present work, the hard-sphere baseline provides the quantitative scaffold to connect measured viscosity changes to changes in packing and flow-induced microstructure, while stabilization and attraction effects are treated as shifts in effective packing and structural relaxation.

\textbf{Predictive viscosity models as a bridge from microscopic energy to microstructure}

Predictive viscosity models serve as a bridge connecting microscopic energy states to macroscopic flow behavior. The historical foundation is Einstein's 1905 relationship for infinitely dilute, hard spheres. However, as particle concentration increases, particles begin to interact. The Batchelor extension accounts for these pairwise hydrodynamic interactions and the thermodynamic restoring forces required to maintain the Brownian microstructure. As the volume fraction approaches maximum packing (\$\textbackslash phi\_\{max\}\$), many-body constraints dominate, requiring divergence models like Krieger-Dougherty to capture the rapid rise in viscosity due to \textquotesingle caging\textquotesingle{} and loss of free volume.

The historical starting point is Einstein's 1905 result for infinitely dilute, rigid, noninteracting spheres in a Newtonian solvent. Under the assumptions of perfect no-slip at the particle surface, spherical geometry, and negligible particle--particle interactions, the relative viscosity is

\[\eta_{r} \equiv \frac{\eta}{\eta_{s}} = 1 + \lbrack\eta\rbrack\phi = 1 + 2.5\text{ }\phi.\]

Here \(\lbrack\eta\rbrack = 2.5\)is the intrinsic viscosity of a sphere, obtained from solving the Stokes (creeping-flow) problem around an isolated particle. In practice, \(\phi\) is the key input parameter; particle size \(a\)is typically measured via SEM/TEM/\ac{DLS} but note that in the strict Einstein limit the viscosity depends on volume fraction, not size, because the disturbance flow scales self-similarly with \(a\)at fixed \(\phi\).

Moving beyond ``infinitely dilute'' means admitting that particles feel each other. The next correction is the \(\phi^{2}\)term: once pairs exist, the flow disturbance from one particle modifies the stress on another. Early extensions (often grouped historically through work discussed in reviews such as Frisch and Simha) treat how particle concentration, size, and dispersion quality influence viscosity by adding higher-order terms:

\[\eta_{r} = 1 + 2.5\text{ }\phi + k_{2}\phi^{2} + \cdots\]

where \(k_{2}\)encodes pairwise hydrodynamic interactions plus any microstructural bias (aggregation, anisotropy, etc.). This is also where real-world complications show up: modest aggregation increases dissipation because clusters behave like effectively larger objects and generate stronger local velocity gradients; deviations from sphericity introduce rotational dynamics and orientation distributions; and polydispersity shifts packing and crowding behavior, often requiring an ``effective packing'' description rather than a single \(\phi\).

Batchelor's contribution is useful to separate two ideas that often get mixed: hydrodynamic interactions versus Brownian (thermodynamic) microstructure. In a \emph{semidilute but still nonaggregating} suspension, even if particles are ``noninteracting'' in the sense of having no electrostatic/van der Waals potential, the solvent still couples them hydrodynamically. Batchelor-type hydrodynamic analyses add the pairwise Stokesian interactions, yielding a corrected \(\phi^{2}\)coefficient (often quoted around \(k_{2} \sim 5\ \)for the purely hydrodynamic piece in the dilute expansion). Conceptually, this term is ``how much extra stress comes from forcing solvent to squeeze and circulate around neighboring particles,'' even when the equilibrium structure remains isotropic.

Batchelor then extended the framework to Brownian hard spheres at low shear, where the microstructure is not arbitrary; it is maintained by thermal motion. Under small, applied shear, the equilibrium isotropic \(g(r)\)is slightly distorted. The key point is that the stress is no longer purely hydrodynamic: it also includes an additional contribution from the \emph{thermodynamic restoring force} associated with distorting the Brownian microstructure. In dilute form, this appears as a small modification of the \(\phi^{2}\)term (often expressed as a hydrodynamic part plus a Brownian part), reflecting that viscosity at low \(Pe\)contains both (i) dissipation from flow around particles and (ii) stress from maintaining/relaxing the Brownian structure. This is the bridge from ``pair interactions'' to ``microstructure as a state variable,'' even before you reach high \(\phi\)Structure matters because Brownian motion continuously rebuilds it.

Once \(\phi\) becomes large enough, however, \emph{pairwise} corrections stop being the main story. Many-body constraints appear, particles become caged by neighbors, the free volume collapses, and viscosity rises dramatically as the system approaches a packing-limited state. That shift motivates semi-empirical ``crowding'' models that effectively sum higher-order interactions into a closed form. Mooney's model is an early and useful example:

\[\eta_{r} = \exp\left( \frac{\lbrack\eta\rbrack\phi}{1 - \phi/\phi_{m}} \right),\]

where \(\phi_{m}\)is a maximum-packing (or jamming) parameter capturing the onset of strong crowding. The interpretation is physical and microstructural: as \(\phi \rightarrow \phi_{m}\), the denominator shrinks, indicating that rearrangements require increasingly cooperative motion, so stress rises superlinearly.

Krieger--Dougherty provides a widely used refinement that makes the divergence explicit while retaining the intrinsic viscosity:

\[\eta_{r} = \left( 1-\frac{\phi}{\phi_{m}} \right)^{- \lbrack\eta\rbrack\phi_{m}}.\]

This form is especially practical for high-solids formulations (pastes, ceramic slurries, concentrated latexes) because it cleanly separates what you often know (\(\lbrack\eta\rbrack \approx 2.5\) for near-spheres) from what you must fit (\(\phi_{m}\), which depends on size distribution, softness, shape, and dispersion quality). In microstructural language: \(\phi_{m}\)is a proxy for ``how efficiently this system can pack before it dynamically arrests.''

It helps to be explicit about what changes after phase separation or flocculation; the microstructure stops being ``crowded hard spheres'' and becomes a load-bearing network. That network introduces a yield stress because at low stress the structure does not continuously rearrange---it resists like a weak solid. The simplest yield-stress constitutive model is Bingham:

\[\tau = \tau_{y} + \eta_{p}\dot{\gamma},\]

but for colloidal gels and flocculated suspensions the more flexible---and usually more accurate---choice is the Herschel--Bulkley form:

\[\tau = \tau_{y} + K{\dot{\gamma}}^{\text{ }n}(0 < n < 1\text{ for shear thinning}).\]

This single equation is valuable because it connects the \emph{existence} of a microstructural network (\(\tau_{y}\)) with its \emph{flow-induced breakdown and restructuring} (\(K,n\)). In other words: \(\tau_{y}\)encodes ``how strong is the network at rest,'' while \(n\)encodes ``how rapidly does the structure yield and thin under flow.''

For shear-thinning behavior without an explicit yield stress (or after yield), three of many fitting forms are especially useful because they map cleanly onto the idea of ``two viscosity plateaus plus a transition set by a structural time scale.'' The power-law model,

\[\eta = K{\dot{\gamma}}^{\text{ }n - 1},\]

is a local approximation over a limited shear-rate window (good for compact reporting, risky for extrapolation because it has no plateaus). The Cross model adds plateaus:

\[\eta(\dot{\gamma}) = \eta_{\infty} + \frac{\eta_{0} - \eta_{\infty}}{1 + (\lambda\dot{\gamma})^{m}},\]

and the Carreau--Yasuda model is a closely related, often smoother alternative:

\[\eta(\dot{\gamma}) = \eta_{\infty} + (\eta_{0} - \eta_{\infty})\left\lbrack 1 + (\lambda\dot{\gamma})^{a} \right\rbrack^{(n - 1)/a}.\]

These are not just curve-fits; they have interpretable parameters. \(\eta_{0\ }\)reflects the equilibrium (low-\(Pe\)) microstructure, \(\eta_{\infty}\)reflects the high-\(Pe\) state where structure is strongly distorted/ordered, and \(\lambda\)is a characteristic time scale that often tracks a microstructural relaxation time (Brownian rearrangement for stable dispersions, or bond/network restructuring for gels). That makes these models ideal for thesis writing: you can directly say ``the shear-thinning transition occurs when \(\dot{\gamma} \sim 1/\lambda\), i.e., when flow outruns structural relaxation

\section{\texorpdfstring{\textbf{ADDITIVE MANUFACTURING} }{ADDITIVE MANUFACTURING }}\label{additive-manufacturing}
\label{sec:texorpdfstringtextbfadditive-manufacturing}

\ac{AM}, or 3D printing, refers to a family of processes that fabricate parts by adding material, usually layer by layer, from a digital model. This distinguishes \ac{AM} from subtractive manufacturing (such as milling and drilling) and tooling-driven formative routes that rely on molds. \ac{AM} was initially adopted for rapid prototyping, but it is now widely integrated into manufacturing workflows, particularly for low-volume production, where avoiding molds and secondary machining offers significant advantages. The layer wise approach reduces material waste and enables geometric complexity and rapid design validation, but it also introduces process-specific limitations that continue to motivate research and development.

The historical development of \ac{AM} dates to early concepts in the 1950s--1960s, with practical acceleration in the early 1980s as enabling technologies (computers, lasers, and motion control) matured. A key milestone occurred in 1984 with parallel patents in Japan, France, and the United States describing layer-by-layer fabrication of 3D objects. Commercialization expanded through the late 1980s and 1990s with multiple process families, including LOM, SGC, and SLS in 1986, followed by patents for \ac{FDM} and the MIT-originated 3DP concept in 1989. Droplet-based deposition approaches were developed in the 1990s, and ink-jet systems capable of printing photocurable resins in droplet form were reported by 2001, illustrating the widening range of \ac{AM} architectures built around the generally layer-wise manufacturing principle {[}9{]}.

Within \ac{AM}, \ac{VPP} is particularly central to this thesis because it uses photopolymer materials to cure a liquid resin into solid layers with high feature fidelity. In the \ac{AM} materials landscape, photopolymers have dominated the market for over 30 years {[}10{]}, consistent with the sustained industrial relevance of \ac{VPP} and the continued research aimed at expanding printable material sets and improving performance. As reported in the Wohlers report, \ac{AM} consistently shows growth, with \ac{FDM} achieving $\sim$155\% growth from 2015 to 2020, while \ac{VPP} remains a major materials-driven segment due to its reliance on photopolymer resin systems {[}10{]}. These trends motivate why \ac{AM} research increasingly focuses on overcoming limitations that prevent broader adoption in mass manufacturing.

Elastomer processing highlights how \ac{AM} challenges depend strongly on the \ac{AM} process family. In \ac{VPP}, resin viscosity is a primary constraint because printability and part quality must be balanced through formulation and curing control. In extrusion-based printing (\ac{FDM}/FFF), elastomeric feedstocks stress interlayer and bed adhesion and introduce failure modes such as nozzle clogging, buckling, and premature gelation. Inkjet printing is limited by the high viscosity and viscoelastic behavior of elastomeric inks, which can cause nozzle clogging and nonuniform deposition. DIW can be constrained by curing time and layer solidification, affecting structural integrity and print fidelity. This framing positions \ac{VPP} as the most relevant platform for elastomer-focused discussion in the remainder of the chapter, consistent with the emphasis of the papers forming the basis of this dissertation.

\subsection{\texorpdfstring{\emph{\textbf{PHOTORESINS FOR VAT PHOTOPOLYMERIZATION}}}{PHOTORESINS FOR VAT PHOTOPOLYMERIZATION}}\label{photoresins-for-vat-photopolymerization}
\label{sec:texorpdfstringemphtextbfphotoresins-for-vat-photopolymerization}

\ac{VPP} (SLA/DLP and related processes) requires a liquid formulation that remains stable in the vat over printing timescales, recoats reproducibly, exhibits predictable light absorption for controllable cure depth, and polymerizes rapidly enough to preserve feature geometry while maintaining interlayer bonding. These requirements are coupled; increasing the cure rate or conversion can increase shrinkage and residual stress, while modifying optical attenuation to improve z-resolution can reduce cure depth and weaken layer-to-layer adhesion. For this reason, photoresins are formulated as multicomponent systems in which rheology, optical penetration, and polymerization kinetics are co-optimized rather than treated independently.

Most \ac{VPP} photoresins can be classified into five ingredient classes: oligomers, reactive diluent monomers, photoinitiators, inhibitors/stabilizers, and performance additives. Oligomers define the baseline mechanical response of the cured network, like rubbery versus glassy behavior, and strongly influence toughness, chemical resistance, and creep, but they often dominate viscosity and therefore constrain recoating. Reactive diluent monomers reduce viscosity while co-polymerizing into the network; monomer functionality directly controls crosslink density, where mono-functional species generally lower crosslink density and favor elongation, while di- and tri-functional species increase crosslink density and modulus but also increase shrinkage stress and the likelihood of brittle behavior. Photoinitiators determine usable wavelengths and conversion efficiency by converting absorbed photons into radicals or cations; Type I cleavage initiators typically provide rapid radical generation, Type II systems rely on co-initiators and can be more formulation-sensitive, and cationic initiators enable ring-opening cure with reduced oxygen sensitivity and potential post-exposure continuation (dark cure). Inhibitors and antioxidants suppress premature polymerization during storage and printing, thereby improving stability and feature control; however, they increase the required exposure dose and can reduce interlayer conversion if overdosed. Additives such as UV absorbers, pigments, fillers, and plasticizers are used to alter durability, resolution, and defect propensity, but they also modify absorption and scattering, thereby shifting cure depth and polymerization rate.

The choice of polymerization pathways governs dominant process sensitivities. Free-radical chain-growth systems (acrylates/methacrylates) are widely used due to fast kinetics and broad formulation flexibility, but they are sensitive to oxygen inhibition and exhibit volumetric shrinkage that can generate stress, warpage, and residual monomer when exposure or post-cure is insufficient. Step-growth radical systems (thiol--ene and thiol--acrylate hybrids) can reduce shrinkage stress and produce more uniform network structures, and are less sensitive to oxygen than purely acrylate chain-growth systems, but they typically introduce additional formulation constraints and component interactions. Cationic ring-opening systems (epoxies/vinyl ethers) can provide lower shrinkage and reduced oxygen sensitivity, along with strong chemical resistance, in many epoxy networks, but often exhibit slower kinetics, higher viscosity, and greater sensitivity to contaminants; continued reaction after exposure can be advantageous for conversion but may complicate dimensional control.

Formulation practice in \ac{VPP} photopolymers is commonly organized around three coupled controls; optical attenuation, cure kinetics, and printable rheology. Optical attenuation is set by the photoinitiator absorption and any UV absorbers, pigments, fillers, or scattering sources; these jointly determine cure depth and lateral overexposure, and therefore the exposure dose required to achieve both sufficient interlayer bonding and feature definition. Cure kinetics are governed by initiator efficiency, inhibitor level, and monomer/oligomer reactivity, which together determine the conversion achieved during exposure and the sensitivity of the process window to dose fluctuations. Rheology is primarily controlled by oligomer selection and reactive diluent content, balancing a viscosity low enough for recoating and bubble release with a cured crosslink density high enough for dimensional stability. Across these controls, the recurring failure modes are under-cure (weak layers, tacky surfaces, poor resolution), over-cure and shrinkage-stress accumulation (curl, warpage, cracking, dimensional bias), and vat instability (viscosity drift, sedimentation, premature gelation). In elastomeric formulations, rubber-like behavior is typically achieved by combining flexible oligomer backbones (urethane-, silicone-, or polyisoprene-derived) with reactive diluents to achieve printable viscosity, while limiting multifunctional crosslinking to the minimum required for shape retention to avoid excessively rigid, brittle networks.

\subsection{\texorpdfstring{\textbf{CHALLENGES OF ELASTOMERS IN VAT PHOTOPOLYMERIZATION}}{CHALLENGES OF ELASTOMERS IN VAT PHOTOPOLYMERIZATION}}\label{challenges-of-elastomers-in-vat-photopolymerization}
\label{sec:texorpdfstringtextbfchallenges-of-elastomers-in-vat-photopolymerization}

Fabricating complex elastomeric geometries is difficult with conventional tool-based manufacturing methods. Thus, \ac{VPP} is particularly relevant for application spaces that benefit from customized or intricate elastomer parts for medical devices, lightweight components, seals, and gaskets. A dominant processing constraint in \ac{VPP} is resin viscosity. Highly viscous photopolymers impede recoating and can prolong print times; in severe cases, they contribute to geometric error and warpage. For elastomeric photoresins, viscosity control is coupled to mechanical performance through oligomer selection. Low-molecular-weight oligomers improve flow and spreading during printing but can reduce elastomeric extensibility in the cured network compared with formulations that preserve a more elastomer-like chain architecture. Conversely, increasing effective molecular size increases viscosity, which is outside the process window, creating a formulation tension between recoating/printability (often referred to as the flowability part quality paradox).

Resolving this tension typically motivates strategies that recover elasticity without sacrificing flow, including formulation-level approaches, the use of monofunctional monomers and reactive and unreacted diluents, but introduce downstream liabilities, including solvent removal requirements from the printed gel and concerns related to volatility and toxicity; for these reasons, solvent-based dilution is often treated as a compromise rather than a primary solution. Another case: process-level approaches, such as post-processing steps and heated vats {[}15{]}; however, this could lead to premature gelation. In practice, photopolymer formulations are often targeted below a working-viscosity threshold (e.g., $\sim$10 Pa·s) to maintain robust recoating. Importantly, the ``solution'' is not simply to lower viscosity; it is to maintain printability while preserving the network features required for elastomeric deformation. Hardware advances can expand the printable viscosity window but introduce elastomer-specific failure modes. For example, vat systems using a recoating blade have been reported to process resins with high viscosities {[}20{]}, {[}21{]}. However, elastomeric green bodies often have low storage modulus, making them susceptible to collapse or distortion under blade-induced shear during recoating. This shifts the design requirement from viscosity alone to the coupled requirement of early-layer green strength, which depends on exposure conditions, cure rate, and the resulting crosslink density within each layer.

\subsection{\texorpdfstring{\textbf{Polyurethane and silicone elastomers are established platforms for VAT photoresins}}{Polyurethane and silicone elastomers are established platforms for VAT photoresins}}\label{polyurethane-and-silicone-elastomers-are-established-platforms-for-vat-photoresins}
\label{sec:texorpdfstringtextbfpolyurethane-and-silicone-elastomers-are-established-platforms-for-vat-photoresins}

Among elastomeric materials used in photocurable systems, polyurethanes (PUs) are widely studied because their properties can be tuned through the controlled incorporation of functional groups beyond the urethane linkage. In PU synthesis, urethane linkages form upon reaction of diisocyanates with polyols, and the selection and functionality of these building blocks govern whether the resulting polymer is predominantly linear or chemically crosslinked, as well as its interchain interactions, crystallization tendency, and chain stiffness/flexibility {[}22{]}, {[}23{]}. This synthetic versatility enables PU compounds with high abrasion resistance, impact resistance, and elasticity, and helps explain why PU families remain a common reference point when discussing elastomeric performance in photopolymer contexts.

A practical constraint in PU processing is moisture sensitivity. PU materials can be hygroscopic, and isocyanates can absorb water, which may degrade prepolymers, induce premature gelation, and generate carbon dioxide that causes foaming; therefore, controlling moisture during storage and processing is essential for dimensional and mechanical consistency. Commercial PU systems are often discussed using the isocyanate index (I), where I ≈ \textgreater{} 1 is commonly considered optimal for crosslinking balance; thermoset systems may use I \textgreater{} 1, and TPUs are frequently formulated near unity, for example, I of $\sim$1.05, indicating a small isocyanate excess. Within the PU family, thermoplastic polyurethanes (TPUs) are notable for not requiring chemical vulcanization; instead, they form physical crosslinks via hydrogen bonding and microphase separation between hard and soft segments, yielding a rubber-like elasticity with plastic-like strength. By varying diisocyanates, oligomeric diols, and chain extenders, TPU properties can be tuned across a wide application range {[}23{]}.

For \ac{VPP}, photosensitive polyurethanes (often referred to as photocurable PU derivatives) are obtained by introducing urethane/urea linkages and photoactive carbon--carbon double bonds into the PU backbone, enabling rapid UV-induced crosslinking. A representative route described in the literature is the reaction of diisocyanates, diols, and hydroxylated acrylates to introduce unsaturation into the PU chain, allowing network formation under UV exposure. In these systems, the choice of raw materials remains decisive: aromatic and aliphatic diisocyanates, for example, TDI, MDI, IPDI, and polyester vs polyether polyols contribute differently to mechanical strength, color stability, viscosity, and thermal behavior, and therefore strongly influence photocured elastomer performance {[}23{]}. This establishes PU-derived photopolymers as a relatively mature, designable platform for elastomeric vat resins.

Silicone elastomers represent a second major elastomer class relevant to photocurable formulations, distinguished by a non-organic siloxane backbone consisting of alternating Si--O units with organic substituents on silicon {[}24{]}. Their property set is frequently linked to backbone chemistry and chain architecture: the Si--O bond has substantial thermodynamic strength and ionic character, and the combination of short bond lengths and a wide Si--O--Si bond angle contributes to conformational flexibility, low surface tension, very low glass transition temperature (reported around −127 \textdegree{}C), low elastic modulus (typically a few MPa), and high stretchability (ultimate strains exceeding 300\%) {[}15{]}. Commercial silicone characterization often uses the alkyl/silicone ratio (R/Si), where lower R/Si corresponds to higher crosslink density, and elastomer grades may be formulated in ranges such as 1.2:1 to 1.6:1 depending on application; curing can occur via room temperature vulcanization (RTV) condensation routes or High temperature vulcanization (HTV) radical mechanisms (including peroxide and hydrosilylation), and silica fillers are commonly used to modify performance (with sizes cited in the 0.003--0.03 mm range).

In photocurable silicone systems, UV-curable functionality is introduced through groups such as (meth)acryloyl, thiol--ene pairs, or epoxy/oxetane motifs, enabling curing through free-radical photopolymerization, thiol--ene step-growth pathways, or cationic polymerization, respectively {[}23{]}. Cationic routes are often associated with lower volume shrinkage and reduced oxygen sensitivity relative to free-radical curing but can suffer from higher viscosity and modest cure rates; hybrid silicone epoxide--acrylate systems have been developed to improve reaction rate and conversion. In lithography-based additive manufacturing, silicones often require extensive support structures due to their softness and flexibility, and while fillers (e.g., silica) can stiffen the material, silicones can be relatively costly and vulnerable to halogenated solvents {[}24{]}. Together, PU- and silicone-based photocurable elastomers provide established ``industrial'' reference families for elastomeric VAT resins, against which emerging strategies such as latex- and emulsion-based systems aimed at solving flowability and quality constraints can be positioned.

\subsection{\texorpdfstring{\textbf{Emulsion-based 3D printing of elastomers} }{Emulsion-based 3D printing of elastomers }}\label{emulsion-based-3d-printing-of-elastomers}
\label{sec:texorpdfstringtextbfemulsion-based-3d-printing-of-elastomers}

3D printing has faced challenges in creating soft, stretchy, and resilient objects due to the Viscosity-Printability-Cure (VPC) paradox. Rubber\textquotesingle s elasticity comes from long, tangled polymer chains, but this also makes it thick and viscous, hindering smooth flow for high-resolution printing. As a result, only less stretchy, elastomer-like materials with shorter chains are typically used. Emulsions for 3D printing offer a solution by decoupling material properties from printing viscosity. Instead of dissolving long polymer chains, it suspends tiny rubber particles in a low-viscosity liquid, like fat globules in milk. This allows for the use of fluid resins that cure into high-performance, hyperelastic solids.

A photocurable emulsion is a stable mixture of two immiscible liquids, such as oil and water, stabilized by the addition of stabilizing agents. Two primary strategies for creating these emulsions are Oil-in-Water emulsions, which are the most common. Here, tiny particles of high-performance polymer (the oil phase) are dispersed in a continuous water-based medium. An example is \ac{NRL}, which consists of polyisoprene particles in water. This approach allows for ultrahigh molecular weight polymers necessary for extreme stretchiness (hyperelasticity) while maintaining a low viscosity (typically 10 Pas), ideal for high-speed, high-resolution layering in \ac{VPP} 3D printing. The other is Water-in-Oil (WO), which involves tiny water droplets dispersed in a continuous oil phase, typically a liquid monomer that will form the polymer structure. Less common for solid elastomers, this method is used to create highly porous, foam-like structures known as polyHIPE (high internal phase emulsion) materials. A surfactant is essential for stabilizing these oil-water mixtures. The final material in printable resin is defined by a balanced recipe of dispersed elastomer particles, monomers, oligomers, and a photoinitiator.

The two contrasting material design strategies have emerged: latex-scaffold coalescence and emulsion templating. In the first group, high‑molecular‑weight polymer particles like natural rubber latex, \ac{SBR}, EPDM, SIS, WPU are dispersed in water with a photo-curable scaffold; UV curing locks the hydrogel green body, and subsequent thermal treatment removes water, forcing the particles to coalesce into dense elastomers with semi-interpenetrating or fully interpenetrating networks that deliver exceptional elasticity and tensile strength. Examples include ammonia-free natural rubber systems that achieve ≥900~\% elongation, silica-reinforced \ac{SBR} with dramatically increased modulus and hardness, sulfonated EPDM and polyurethane latexes tuned via reactive or non-reactive end groups, and SIS triblock systems that leverage microphase separation to exceed 800~\% elongation.

In contrast, emulsion templating relies on water-in-oil High Internal Phase Emulsions (HIPEs) or related emulsions, in which the aqueous phase acts as a porogen; curing the continuous phase and evaporating water yield highly porous scaffolds. PCL-based polyHIPEs demonstrate controlled pore sizes and interconnectivity for tissue engineering; hydrophobic HIPE inks enable direct ink writing of self-supporting foams; silica-stabilized gel emulsions produce low-density, sound-absorbing monoliths; and oil-in-water emulsions enable conductive porous structures by filling channels with nanoparticles. This dichotomy highlights the versatility of emulsion and colloid printing; dense elastomers form from coalescing latexes within a photopolymer scaffold, whereas porous foams arise from sacrificial internal phases. While colloidal emulsions offer an elegant way to decouple processing viscosity from molecular weight and deliver low‑VOC, high-performance elastomers, the processing science, especially for UV curing and additive manufacturing, remains young. Systematic parametric studies are still needed to understand how particle size, solids loading, light-absorbing additives, and formulation strategy can control viscosity, light penetration, and final properties.
